Repository: doancongbien96-beep/light_weight_concrete

# Your Paper Library

This website uses the interface and source code from [ekvm80/llm-wiki-en](https://github.com/ekvm80/llm-wiki-en), adapted for the PDF collection in your Papers folder.

## Open the library

Start a local web server from the Papers folder, which contains `llm-wiki-source` and the PDF files:

```powershell
python -m http.server 8000
```

Open `http://localhost:8000/llm-wiki-source/`. A local server lets the browser load the catalog and paper notes. Each paper links to its original PDF in the Papers folder.

## Publish with GitHub Pages

The repository deploys the website from its root when changes are pushed to `main`:

```text
https://doancongbien96-beep.github.io/light_weight_concrete/
```

In the repository settings, set **Pages → Build and deployment → Source** to **GitHub Actions**. The workflow publishes the website files automatically. The PDFs are not uploaded, so the online paper pages show each original filename and point out that the PDF remains in your local Papers folder.

## Update the catalog after adding PDFs

Place new PDFs in the Papers folder, then open PowerShell in the website folder and run:

```powershell
python tools/process_papers.py
python tools/build.py --wiki paper-source --out . --lang en
node tools/layout.mjs
```

Python package `pypdf` and Node.js are required. The site creates one note per PDF. `tools/process_papers.py` extracts the title, year, DOI, page count, and abstract when possible, and suggests related papers based on keywords. Verify DOI links against the original paper before citing.

File: wiki/concepts/creep-and-shrinkage-mechanisms.md
---
title: "Creep and Shrinkage Mechanisms in High Performance Concrete and SHCC"
type: concept
date: 2026-08-23
tags: [creep, drying-shrinkage, autogenous-shrinkage, stress-relaxation, restrained-cracking, shcc, aas, concept]
source: internal
---


# Shrinkage and Creep Mechanisms with Stress Relaxation in High Performance Concrete and SHCC

## 1. Overview and classification of shrinkage mechanisms

High performance concrete (HPC), ultra-high performance concrete (UHPC), and strain-
hardening cementitious composites (SHCC/ECC) use very low water-binder ratios
(W/B < 0.30) and high binder contents, making restrained shrinkage cracking the primary
threat to structural integrity and durability across hardening.

### Four principal shrinkage mechanisms:
1. **Autogenous shrinkage**:
   - Volume contraction from chemical binding of water during hydration (chemical
     shrinkage, Le Chatelier contraction) plus self-desiccation capillary tension,
     without external moisture loss; dominant in ultra-low W/B matrices.
2. **Drying shrinkage**:
   - Meniscus capillary tension as free pore water evaporates in a low-humidity
     environment, plus C-S-H interlayer water desorption contraction.
3. **Plastic shrinkage**:
   - Tensile cracking at the surface when evaporation exceeds bleeding rate in the fresh state.
4. **Carbonation shrinkage**:
   - Microstructural collapse contraction when atmospheric $CO_2$ reacts with calcium
     hydroxide and C-S-H gel, replacing them with carbonates.

## 2. Tensile creep and restraint stress relaxation

As shrinkage proceeds in a restrained member, elastic tensile stress accumulates toward
cracking:
$$\sigma(t) = R_r \int_0^t E(t') \left( \frac{d\varepsilon_{sh}}{dt'} - \frac{d\varepsilon_{cr}}{dt'} \right) dt'$$
- **Stress relaxation mechanism**:
  - Alkali-activated slag (AAS) and SHCC matrices exhibit relatively low elastic modulus
    ($E_c \approx 15\sim 35\ \text{GPa}$) and high early tensile creep
    ($40\sim 60\ \mu\varepsilon/\text{MPa}$).
  - This high creep **spontaneously relaxes (Relaxation) 30–50 %** of the accumulated
    restrained tensile stress, substantially delaying early-age cracking.

## 3. Crack control and mix-based mitigation

- **Expansive admixture combined with shrinkage-reducing admixture (SRA)**: ettringite-
  formation expansion pressure of CSA-type expansive agents offsets early autogenous shrinkage.
- **Fine multiple-crack distribution through fiber bridging**: shrinkage deformation is
  absorbed by dispersing into tens to hundreds of 50 µm fine cracks instead of one large crack.

## 4. Key related research papers

- [[collins-1999-shear-design-high-strength-concrete]] — origin of AAS concrete 112-day
  creep and shrinkage stress relaxation.
- [[tensile-creep-shcc]] — uniaxial tensile creep of SHCC and its micromechanics model.
- [[de-larrard-2002-hpc-mixture-proportioning]] — high-shrinkage tension control model for
  pavement HPC.
- [[choi-2015-expansive-additives-volume-changes]] — volume change control with expansive
  and shrinkage-reducing admixtures.
- [[crack-width-control]] — fine multiple-crack width control under restrained shrinkage.

File: wiki/concepts/tensile-creep-shcc.md
---
title: "Tensile Creep of SHCC"
type: concept
source: "[[boshoff-2007-tensile-creep-of-shcc]]"
date: 2026-08-23
tags: [concept, tensile-creep, time-dependent, crack-opening, viscoelasticity, shcc, ecc]
---

# Tensile Creep of SHCC

## Definition

Time-dependent deformation in which strain and crack width increase gradually over time
under a sustained tensile load.

## Behavior characteristics and mechanisms

1. **Viscoelastic creep of the uncracked state (basic tensile creep)**:
   - Deformation from interlayer water movement in C-S-H gel and viscoelastic slip within
     the cement matrix; behavior similar to tensile creep of ordinary concrete.
2. **Crack-bridging fiber creep in the cracked state**:
   - Once sustained load exceeds first-cracking strength and fine cracks form, crack
     openings widen over time through viscoelastic stretching of the polymer fibers
     (PVA, PE) spanning cracks and progressive interface creep debonding/slip between
     fiber and matrix.
3. **Formation of new cracks (time-dependent multiple cracking)**:
   - Under sustained load, matrix stress relaxation and subcritical crack growth at flaw
     tips can generate new delayed fine cracks over time without any load increase.

## Short-term versus long-term performance

- **Long-term crack width stability**: for PVA fibers, thanks to the hydrophilic
  interface bond and the fiber's own viscoelasticity, creep rate decays and stabilizes
  when load levels stay at or below 60–70 % of maximum bridging stress.
- **Creep rupture**: at high load levels (>80 % $\sigma_0$) interface slip accelerates,
  deformation concentrates into a single crack, and premature rupture may occur; long-term
  allowable tensile stress design must therefore include a creep reduction factor.

## Related parameters

- $\sigma_{sustained} / \sigma_0$: sustained load ratio
- $\epsilon_{cr}(t)$: time-dependent tensile creep strain
- $w_{cr}(t)$: time-dependent crack width growth (µm)
- $\phi(t, t_0)$: tensile creep coefficient

## Related Notes

- [[boshoff-2007-tensile-creep-of-shcc]] — origin study of SHCC tensile creep and crack evolution.
- [[multiple-cracking-behavior]] — the cracked state in which creep mechanisms shift.
- [[interface-bond-properties]] — interface slip and chemical bond relaxation under
  sustained load.
- [[crack-width-control]] — limits of width control under long-term sustained loading.

File: wiki/concepts/uhpc-vs-ecc-design-space.md
---
title: "UHPC vs. ECC Design Space"
type: concept
source: "[[abbas-2016-uhpc-mechanical-performance-durability-sustainability]], [[li-2003-ecc-review-jact]], [[park-2012-tensile-behavior-uhp-hfrc]]"
date: 2026-08-23
tags: [concept, uhpc, ecc, uhpdcc, tensile-ductility, compressive-strength, design-space, fracture-energy]
---

# UHPC vs. ECC Design Space

## Definition

The design space comparing two paradigms of cementitious composite design — the
**UHPC (Ultra-High Performance Concrete)** paradigm maximizing compressive strength
($f_c'$) and the **ECC (Engineered Cementitious Composites)** paradigm maximizing
tensile strain capacity ($\epsilon_{tu}$) and crack control — together with their fusion
domain (UHDCC / UHP-ECC).

## Comparison of mechanical performance and material behavior

| Item | UHPC | ECC | UHDCC / UHP-ECC |
|---|---|---|---|
| **Compressive strength ($f_c'$)** | 120–200+ MPa | 30–70 MPa | 100–150+ MPa |
| **Tensile strength ($\sigma_t$)** | 8–15 MPa | 3–8 MPa | 10–20 MPa |
| **Tensile strain capacity ($\epsilon_{tu}$)** | 0.1–0.5 % (softening or slight hardening) | **2.0–6.0+ %** (saturated hardening) | **2.0–5.0 %** (high-strength PSH) |
| **Principal fibers** | high-strength steel fiber (0.2 mm dia., 1.5–2.5 vol.%) | high-strength PVA/PE fiber (12–40 µm, 1.5–2.0 vol.%) | ultra-high-strength fine PE + hybrid steel |
| **Failure mode** | high-strength single crack or partial multiple cracking | **fine multiple cracking ($w \le 60\ \mu\text{m}$)** | high-stress saturated fine multiple cracking |
| **Core design principle** | densest packing (DSP theory), minimum W/B, defect minimization | micromechanical energy/strength criteria ($J'_b \ge J_{tip}$, $\sigma_0 \ge \sigma_{fc}$) | high-strength matrix toughness control + high-friction interface tailoring |

## The core trade-off of the design space

- **The paradox of matrix toughness ($K_m$)**: densifying the matrix to raise compressive
  strength sharply increases its fracture toughness and crack-tip energy.
- Achieving strain-hardening (ECC behavior) in a high-strength matrix therefore demands
  dramatically higher fiber bridging capacity ($\sigma_0, J'_b$): ultra-high-strength PE
  fibers (tensile strength ≥ 3000 MPa) and optimal interface friction control are essential.

## Related Notes

- [[abbas-2016-uhpc-mechanical-performance-durability-sustainability]] — comprehensive
  review of UHPC mechanical performance, durability, and heat treatment.
- [[yu-2014-uhpecc-pe-fibers]] — ultra-ductile ultra-high-strength ECC with
  high-strength PE fibers.
- [[park-2012-tensile-behavior-uhp-hfrc]] — tensile behavior of hybrid-fiber concrete on
  a 200 MPa matrix (UHP-HFRC).
- [[pseudo-strain-hardening-criteria]] — micromechanical conditions for PSH in
  high-strength matrices.
- [[chen-2024-ecc-layered-functionally-graded-impact]] — structural comparison of UHPC
  and ECC in bridge decks.

- [[abbas-2016-uhpc-mechanical-durability-sustainability]] — global review of UHPC mixes,
  200 MPa strength, and durability.
