Repository: doancongbien96-beep/light_weight_concrete

# Your Paper Library

This website uses the interface and source code from [ekvm80/llm-wiki-en](https://github.com/ekvm80/llm-wiki-en), adapted for the PDF collection in your Papers folder.

## Open the library

Start a local web server from the Papers folder, which contains `llm-wiki-source` and the PDF files:

```powershell
python -m http.server 8000
```

Open `http://localhost:8000/llm-wiki-source/`. A local server lets the browser load the catalog and paper notes. Each paper links to its original PDF in the Papers folder.

## Publish with GitHub Pages

The repository deploys the website from its root when changes are pushed to `main`:

```text
https://doancongbien96-beep.github.io/light_weight_concrete/
```

In the repository settings, set **Pages → Build and deployment → Source** to **GitHub Actions**. The workflow publishes the website files automatically. The PDFs are not uploaded, so the online paper pages show each original filename and point out that the PDF remains in your local Papers folder.

## Update the catalog after adding PDFs

Place new PDFs in the Papers folder, then open PowerShell in the website folder and run:

```powershell
python tools/process_papers.py
python tools/build.py --wiki paper-source --out . --lang en
node tools/layout.mjs
```

Python package `pypdf` and Node.js are required. The site creates one note per PDF. `tools/process_papers.py` extracts the title, year, DOI, page count, and abstract when possible, and suggests related papers based on keywords. Verify DOI links against the original paper before citing.

File: wiki/papers/abbas-2016-uhpc-mechanical-durability-sustainability.md
---
title: "Ultra-High Performance Concrete: Mechanical Performance, Durability, Sustainability and Implementation Challenges"
type: source_note
source: "sources/abbas-2016-ultra-high-performance-concrete-mechanical-performance,.pdf"
citation: "Abbas, S., Nehdi, M. L., & Saleem, M. A. (2016). Ultra-High Performance Concrete: Mechanical Performance, Durability, Sustainability and Implementation Challenges. International Journal of Concrete Structures and Materials, 10(3), 271-295."
date: 2026-08-23
tags: [uhpc, particle-packing, mechanical-properties, durability, steam-curing, steel-fiber, nano-silica, sustainability, review]
---

# Review of mix optimization, mechanical performance, durability, sustainability, and field implementation challenges of ultra-high performance concrete (UHPC)

## Summary

An authoritative global review by Prof. M. L. Nehdi's team (University of Western
Ontario, Canada) synthesizing worldwide progress in UHPC achieving 150–250 MPa compressive
strength with maximized impermeability. Covering over 200 leading studies, it systematically
consolidates binder composition (cement, silica fume, nano-silica, slag, fly ash), particle
packing theory (Modified A&A and CPM models), curing regimes (standard ambient, $90\
^\circ\text{C}$ steam curing, $200\ ^\circ\text{C}$ heat treatment), fresh-state flow and
setting, hardened mechanical properties (compression, direct tension, flexure, fatigue),
extreme-environment durability (chloride ingress, freeze-thaw, carbonation, acid attack),
structural application limits, and cost reduction paths. The paper details gradation
optimization cutting cement content to $650\sim 800\ \text{kg/m}^3$, C-S-H gel modification
through nanoparticles ($\text{nano-SiO}_2$, $\text{nano-CaCO}_3$), and the mechanism of
strength surges from zeolite/tobermorite crystallization under $90\ ^\circ\text{C}$ steam curing.

## Key Contributions

1. **Systematization of global UHPC constituent materials and particle packing design**:
   - Statistically established design ranges for unit binder composition (cement
     $700\sim 1100\ \text{kg/m}^3$, silica fume $150\sim 250\ \text{kg/m}^3$, microsilica
     sand $200\sim 400\ \text{kg/m}^3$, W/B $0.14\sim 0.22$, steel fiber $1.5\sim 3.0\
     \text{vol.\%}$).
   - Eco-efficient UHPC design paths cutting cement use by over 50 % via Modified A&A
     ($q = 0.22\sim 0.25$) and CPM packing models.
2. **Quantification of microstructure and strength development by curing regime**:
   - **Standard ambient curing (20 °C)**: 28-day compressive strength 150–175 MPa,
     tensile strength 8–10 MPa.
   - **Steam curing (90 °C, 48 h)**: pozzolanic reaction maximized, forming tobermorite
     and xonotlite; 28-day compressive strength surges to **200–230 MPa** with elastic
     modulus **50–55 GPa**.
3. **Demonstrated durability and shielding performance in extreme environments**:
   - Chloride diffusion coefficient ($< 10^{-13}\ \text{m}^2/\text{s}$), resistivity
     ($> 1000\ \text{k}\Omega\cdot\text{cm}$), freeze-thaw resistance (relative dynamic
     modulus >98 % after 1000 cycles) — extending service life 3–5x versus ordinary concrete.
4. **Early hydration and ITZ nano-modification through nanomaterials**:
   - Nano-silica (1–3 wt.%) and nano-CaCO_3 nearly eliminate capillary porosity and fully
     dissolve Ca(OH)_2 crystals at the steel fiber-matrix interface.

## Methods

- **Analysis database and property ranges (Tables 2 & 3)**:
  - W/B: 0.14–0.22; PCE superplasticizer solids 1.5–3.5 wt.%.
  - Reinforcing fibers: smooth/twisted/hooked-end micro steel fibers (diameter
    $0.15\sim 0.22\ \text{mm}$, length $13\sim 20\ \text{mm}$, tensile strength
    $>2500\ \text{MPa}$, volume fraction $1.5\sim 3.0\ \text{vol.\%}$).
  - Curing comparison: ambient moist curing (NC), accelerated steam curing at
    $90\ ^\circ\text{C}$ (SC), autoclave/heat treatment at $200\ ^\circ\text{C}$ (TT).
- **Performance assessment categories**:
  - Fresh state: slump flow ($180\sim 260\ \text{mm}$), air content ($<2.0\ \%$),
    setting time ($6\sim 15\ \text{h}$).
  - Mechanics: uniaxial compression (ASTM C39/C109), uniaxial direct tension, four-point
    flexure (ASTM C1609), static elastic modulus (ASTM C469).
  - Durability: ASTM C1202 RCPT rapid chloride penetration; ASTM C666 freeze-thaw resistance.

## Results

### 1. Representative UHPC mechanics by curing regime and fiber content

| Curing | Steel fiber (vol.%) | Compressive strength (MPa) | Direct tension (MPa) | Flexural strength (MPa) | Static modulus (GPa) | Fracture energy ($G_F$, $\text{N/m}$) |
|---|---|---|---|---|---|---|
| **Ambient (20 °C)** | 0 % (plain matrix) | 140 ~ 160 | 4.0 ~ 6.0 | 8.0 ~ 12.0 | 42 ~ 46 | 150 ~ 250 |
| **Ambient (20 °C)** | 2.0 % (straight micro fiber) | **160 ~ 185** | **8.0 ~ 11.0** | **22.0 ~ 30.0** | **45 ~ 50** | **15,000 ~ 25,000** |
| **Steam (90 °C, 48h)** | 2.0 % (straight micro fiber) | **200 ~ 230** | **11.0 ~ 15.0** | **32.0 ~ 45.0** | **50 ~ 55** | **25,000 ~ 35,000** |
| **Heat treatment (200 °C TT)** | 2.5 % (twisted fiber) | **230 ~ 280** | **14.0 ~ 18.0** | **45.0 ~ 60.0** | **55 ~ 62** | **35,000 ~ 50,000** |

### 2. Benchmark durability indicators of UHPC
- **RCPT passed charge**: below **100 Coulombs (Negligible)** against ordinary concrete's
  2000–4000 C (Moderate) — chloride ingress is effectively zero.
- **Freeze-thaw durability factor**: mass loss < 0.1 % and relative dynamic modulus ≥ 98 %
  after 1000 cycles.

- **Overall conclusion**: UHPC delivers not only 200 MPa-class strength but permanent
  impermeability and extreme durability — the key next-generation construction material for
  long-life, maintenance-free super-long-span bridges, offshore plants, and military
  protective structures.

## Related Notes

- [[uhpc-vs-ecc-design-space]] — mechanics and durability design space of ultra-high
  strength (UHPC) vs ultra-high ductility (ECC).
- [[particle-packing-models]] — Modified A&A and CPM particle packing theories.
- [[choi-2017-uhpm-pe-fiber-tensile-cracking]] — PE-fiber composite on a 150 MPa matrix
  (Lee group).
- [[choi-2020-pp-fiber-uhpc-fire-resistance]] — elevated-temperature behavior and
  anti-spalling fire mechanisms of UHPC (Lee group).
- [[impact-and-blast-resistance-frcc]] — impact and protective performance of
  high-strength fiber composites.

File: wiki/papers/abbas-2016-uhpc-mechanical-performance-durability-sustainability.md
---
title: "Ultra-High Performance Concrete: Mechanical Performance, Durability, Sustainability and Implementation Challenges (Abbas et al., 2016)"
type: source_note
source: "sources/Abbas 등 - 2016 - Ultra-High Performance Concrete Mechanical Performance, Durability, Sustainability and Implementati 1.pdf"
citation: "S. Abbas, M.L. Nehdi, M.A. Saleem. Ultra-High Performance Concrete: Mechanical Performance, Durability, Sustainability and Implementation Challenges. International Journal of Concrete Structures and Materials 10(3):271–295, September 2016. DOI 10.1007/s40069-016-0157-4."
date: 2026-08-22
tags: [uhpc, review-paper, particle-packing, steel-fiber, durability, heat-treatment, fiber-orientation, sustainability]
---

# UHPC comprehensive review: mechanical performance, durability, sustainability, implementation barriers

## Summary

A 25-page literature review by Abbas (UCT Lahore), Nehdi (Western University), and Saleem.
A survey organizing the global research and construction database into topic-wise tables,
spanning material composition — mix design — fresh state — mechanical performance —
durability — cost/sustainability — implementation barriers. No new experiments; the core
value is re-editing scattered quantitative data into topical tables. For this ECC/EGC wiki
it serves as a reference axis contrasting how strength-axis performance (compression
≥150 MPa) trades off against multiple fine-crack ductility.

## Structure and key quantitative content

### 1. Material composition (Table 2 typical ranges, wt.%)
- Cement 27–40 %, silica fume 6–12 %, quartz flour 7–14 %, fine aggregate 35–45 %,
  SP 0.5–3 %, water 4–10 %, steel fiber 0–8 %
- Cement optimum: compressive strength rises up to about 1700 kg/m³ then falls
  (aggregate participation limit). C₃A < 6 % and Blaine ~4000 cm²/g preferred.
- Unhydrated cement replacement: crushed quartz up to 30 vol%, slag 36 vol%, fly ash
  40 vol% without strength loss.
- Silica fume: 20–30 % (of binder); 25 % of cement mass is Wille et al.'s recommended optimum.
- w/b: minimum reported 0.08, optimal 0.13–0.20; yet over 150 MPa possible even at 0.25 →
  w/b alone does not govern strength (curing, mixer, and mixing procedure co-govern).
- Steel fiber: typically 13 mm × 0.20 mm; Richard & Cheyrezy recommend 2 vol%. Nanoparticles
  (SiO₂, CaCO₃ etc.) 1–5 %; nS optimum 3.74 % of binder mass.

### 2. Mix design model lineage
LPDM → SSM → CPM (de Larrard & Sedran) → modified Andreasen & Andersen (Yu et al., cement
<675 kg/m³) → statistical models (ANFIS, RSM, ANN — ANN optimal at cement 24 vol%, silica
fume 9 vol%), D-optimal design.

### 3. Fresh concrete
- Air content 0.3–5.4 % (critical 2 %). Delayed SP addition cuts it from 2.5 to 1 %.
- Setting 6–12 h; with very high SP dosage, delays to 30–40 h are possible.
- Workability: small aspect-ratio fibers (e.g., 6×0.15 mm) tolerated to 10 vol%; 12×0.15 mm
  to 3 vol%.

### 4. Mechanical performance
- Compression: clear specimen-size effect (70×140 mm cylinders +21 % versus 100×200 mm).
  Heat treatment at 90 °C adds on average +40 %. Extreme: 800 MPa via 400 °C plus 50 MPa
  compaction (Richard & Cheyrezy).
- Stress-strain linear up to 80–90 % of peak. Elastic modulus gains only +7 % from 2 vol%
  fiber; 57→70 GPa with 250 °C treatment. E–f'c models listed (ACI 363R, Graybeal
  E=3840√f'c, etc.).
- Flexure: up to 48 MPa. **Casting direction dominates** — horizontal casting 49.6 MPa vs
  vertical 11.7 MPa (~5x, fiber orientation difference). End casting beats mid casting by
  +56 % (flow-aligned fibers). Layered casting with a high-speed chute (0.50 m/s) outperforms
  central-point casting.
- Flexural size effect: 700×150×150 mm beams −33 % versus 160×40×40 mm (small specimens
  benefit from 2-D fiber orientation).
- Flexural capacity under load-bearing friction support conditions: +30–60 %.
- Bond: twisted-fiber pullout 46.9 MPa and hooked 42.2 MPa versus straight 10.4 MPa.
  Rebar bond up to 68–70 MPa (28–56 d water curing).
- Fatigue: no failure signs after 10⁶ cycles under some conditions; three-stage strain
  growth (0–5 %, 5–95 %, 95–100 % of fatigue life). Strain modulus drops 39→10 GPa as strain
  grows toward 1.6 %.
- Impact & blast: UHPC column deflection −30 % versus NSC; impact resistance energy 4x.
  Shear governs under blast loading.

### 5. Durability
- Pores: mean size <5 nm, porosity 1–2 %. Heat treatment cuts 8.4→1.5 %. Pressurizing at
  initial setting reduces porosity −50 % (Roux).
- Absorption ~1/10 of HPC and ~1/60 of NSC. Sorptivity <0.044 kg/m²/h⁰·⁵ (~1/15 of HPC).
- Chloride diffusion coefficient 2×10⁻¹⁴ m²/s (one to two orders below HPC's 6×10⁻¹³ and
  NSC's 1×10⁻¹²). Passed charge 22 C (heat-treated) vs HPC 216 C, NSC 1736 C. Steel fibers do
  not cause short circuits in RCPT.
- Rebar corrosion rate 0.01 µm/year (limit 1 µm/year).
- Freeze-thaw: 800 cycles without deterioration; surface scaling 8–60 g/m² (limits
  1000–1500 g/m²).
- ASR expansion ≤0.02 % @600 d (threshold 0.04 %), markedly reduced by heat treatment.
- Fire: low porosity blocks vapor-pressure release → spalling vulnerability; mitigated by
  0.6 vol% PP fiber. Compressive strength rises to 300 °C, then declines.

### 6. Cost, sustainability, implementation challenges
- Cost: Europe $750–1400/m³, North America $2620/m³. Racky: material cost can fall −56 %
  against NSC including member-section reduction effects. Schmidt & Teichmann: energy −50 %.
- Six challenges: (1) mix optimization beyond trial-batch dependence, (2) high-energy
  mixers, (3) fiber orientation control, (4) drying shrinkage larger than ordinary concrete,
  (5) field heat curing, (6) absence of universal design codes.

## Position in this wiki

- A reference note drawing the antipode of the strain-hardening lineage (ECC/EGC:
  tensile ductility first, compression 30–100 MPa) versus UHPC (compressive
  strength/ductility first, 150+ MPa). Both share the grammar "dense matrix + fiber" but
  differ in the governing design variables (UHPC: particle packing, heat curing, steel fiber
  orientation; ECC: PSH design, PE/PVA interfaces).
- The data that fiber orientation swings flexural performance fivefold connect directly to
  orientation quantification studies of the [[kang-2008-fiber-orientation-impacts-on-the]] line.
- The fire spalling vulnerability and its PP-fiber mitigation logic compare with the
  elevated-temperature notes.

## Related Notes

- [[ranade-2013-hshdc-composite-properties]] — HSHDC with ~150 MPa compression while
  strain-hardening in tension: the midpoint between UHPC (compression-led) and ECC
  (tension-led).
- [[lv-2025-high-temperature-ternary-egc-pe]] — EGC's high-temperature residual
  performance (no spalling at 800 °C) versus UHPC's low-porosity spalling vulnerability.
- [[baloch-2023-hot-bonded-scc-ecc-uhpc-fire]] — re-examines UHPFRC-layer spalling
  (PVA mitigation versus steel-fiber spalling at 690–700 °C) through composite-interface
  bonding; follow-up experiment of this note's PP-fiber mitigation logic.
- [[pan-2023-dynamic-compressive-shpb-egc]] — context for comparing EGC and UHPC energy
  absorption under dynamic loading.

- [[chen-2025-damaged-rc-beams-strengthened-uhpc]] — case of UHPC material performance
  expressed in structural strengthening (flexural repair of damaged RC beams): ultimate
  capacity recovery of +63–84 % under combined corrosion-crack damage.

File: wiki/papers/alkaysi-2016-uhpc-mix-cost-performance.md
---
title: "Effects of variations in the mix constituents of ultra high performance concrete (UHPC) on cost and performance (Alkaysi & El-Tawil, 2016)"
type: source_note
source: "sources/alkaysi-2016-effects-of-variations-in-the.pdf"
citation: "Alkaysi, M., El-Tawil, S. Effects of variations in the mix constituents of ultra high performance concrete (UHPC) on cost and performance. Materials and Structures 49 (2016) 4185-4200. DOI: 10.1617/s11527-015-0780-6"
date: 2026-08-23
tags: [uhpc, cost-analysis, silica-fume, silica-powder, ggbs, low-fiber-content, particle-packing, strain-hardening]
---

# Effect of mix constituent variations on UHPC cost and performance

## Summary

A study by the El-Tawil group at the University of Michigan that evaluated compressive and direct-tension behavior using silica fume (SF) content, silica powder (SP) content, cement type (white Type I / Portland Type V / GGBS-Type I blend), and steel fiber volume fraction (0.5/1.0/1.5 %) as experimental variables, targeting minimum material cost for non-proprietary UHPC. It is effectively the first systematic study of UHPC with fiber contents below 1 %; the effect of constituent changes on performance was found to be generally small (explained by proximity to the MA grading model), and the practical levers of cost reduction were identified as eliminating SP and using blended GGBS cement.

## Key Contributions

1. Demonstration of strain-hardening in low-fiber-content (<1 %) UHPC: hardening occurs even at 0.5 % steel fiber (strain capacity 0.07 %), 0.13 % at 1.0 %, and 0.23 % at 1.5 %. With increasing fiber content, compressive strength (157→183 MPa), post-cracking strength (σpc 5.8→8.9 MPa), and crack count (2.2→9.5 cracks) increase linearly, while fiber tensile stress (σfpc 1287→657 MPa) decreases (fiber clustering effect).
2. Structural application criterion proposed: from rebar yield strain 0.2 % and ASCE 7 load factors (dead 1.4, live 1.7), rebar strain is estimated at ~0.09 % under dead load and ~0.13 % under service load. Allowing for the fiber-alignment bias of coupon tests, 0.5 % falls short, 1.0 % prevents local cracking in the dead-load phase, and raising the content to 1.5 % provides protection through the service-load phase.
3. Constituent sensitivity conclusions: raising SF 25→35 % changes compression by <1.5 % and tension by ~11 % (a mild deterioration); varying SP over 0~25 % stays within ±5 % for both tension and compression, so expensive SP ($186/m3) can be eliminated. Among cement types, white cement performs best (compression 191 MPa, σpc 9.3 MPa) but is also the most expensive.
4. Cost analysis frame: introduction of a cost index relative to the base mix (Wille et al. 2011, 1C:0.25SF:0.25SP, w/b=0.22). Each 1 vol% of fiber adds about $680/m3. The cheapest mix GG-25-00 (GGBS/Type I, zero SP) reaches an index of 0.52, a 48 % saving while retaining ultra-high performance: this study's recommended mix.
5. Explanation via the MA (Modified Andreasen) grading model (q=0.37): the particle size distributions of all mixes remain within ±5 % of the ideal curve, supporting the insensitivity of performance to constituent changes.

## Methods

- Cement fixed at 775 kg/m3, w/c=0.22. Direct tension on dumbbell specimens per AASHTO T 132-87 (cross-section 25 mm2, gauge length 80 mm), strain rate ~0.0001 /s, alignment after preload to 20 % of matrix cracking strength (Pyo's method), ≥6 specimens per mix. Cracks visualized by applying isopropyl alcohol plus blue dye.
- Compression on 50.8 mm cubes (ASTM C109), ≥6 per mix. Following Naaman's HPFRCC classification, σcc, σpc, εpc, energy absorption γ (area up to 95 % σpc), Ecc, and σfpc=σpc/(0.9Vf) were evaluated. Steel fibers: brass-coated straight type (19 mm, d 0.2 mm, ≥1965 MPa).

## Results

- Mean compressive strength: white 191 > GGBS/I 180 > Type V 179 MPa; all three meet the UHPC threshold (150 MPa). Mean σpc 9.3/8.9/8.4 MPa and εpc 0.21~0.24 %: differences among cement types negligible.
- SP 0→25 %: compression 173→187 MPa (slightly below trend at SF 20 %); σpc, crack count, and fiber stress essentially unchanged. No effect commensurate with SP's high cost.
- SF 25→35 %: compression 184→186 MPa, σpc 9.0→8.0 MPa, slight decreases in energy absorption and fiber stress. Excess SF erodes the matrix's ability to transfer load to fibers on the tension side.
- Compressive strength scales linearly with the cost index (cost order: white > blended > Type V).

## Related Notes

- [[pseudo-strain-hardening-criteria]] — shared conceptual basis of Naaman's HPFRCC classification (σcc, σpc, εpc) and strain-hardening assessment.
- [[abbas-2016-uhpc-mechanical-performance-durability-sustainability]] — axis of comprehensive UHPC mechanical/durability/sustainability assessment.
- [[choi-2015-tensile-behavior-uhpc-fiber-combinations]] — the user group's UHPC hybrid-fiber research (fiber content vs tensile performance comparison).
- [[ge-2023-steel-precast-uhpc-composite-beams-flexural-behavior]] — structural member application axis of UHPC (steel-UHPC composite beams).
- [[bakis-2002-frp-composites-construction-state-of-the-art]] — early cost-benefit framing for new materials (FRP deck cost comparison)

File: wiki/papers/almusallam-1996-effect-of-reinforcement-corrosion-on.md
---
title: "Effect of Reinforcement Corrosion on Flexural Behavior of Concrete Slabs (Almusallam et al., 1996)"
type: source_note
source: "sources/almusallam-1996-effect-of-reinforcement-corrosion-on.pdf"
citation: "Almusallam, A. A., Al-Gahtani, A. S., Aziz, A. R., Dakhil, F. H., & Rasheeduzzafar. (1996). Effect of reinforcement corrosion on flexural behavior of concrete slabs. Journal of Materials in Civil Engineering, 8(3), 123-131. https://doi.org/10.1061/(ASCE)0899-1561(1996)8:3(123)"
date: 2026-08-24
tags:
  - reinforcement-corrosion
  - rc-slabs
  - flexural-behavior
  - bond-degradation
  - critical-corrosion-level
  - accelerated-corrosion
---

## Summary

A landmark ASCE JMCE paper by the research team of Prof. A.A. Almusallam at King Fahd University of Petroleum and Minerals (KFUPM) that used electrochemical accelerated corrosion testing (current density $2 mA/cm^2$) and four-point flexural loading tests to establish how reinforcement corrosion level (mass loss ratio 0 ~ 25 %) affects the flexural crack initiation load, ultimate flexural capacity, deflection ductility, and failure mode of one-way RC slabs ($700 \times 300 \times 100 mm$, $f_c = 30 MPa$) in chloride-laden environments. Where reinforcement section loss is **5 % or less**, expansion of the corrosion products raises interfacial friction and flexural strength increases slightly; **beyond 5 %**, longitudinal splitting cracks in the cover concrete and bond loss slash ultimate flexural capacity, and at 25 % corrosion more than **60 %** of flexural capacity is lost.

## Key Contributions
- **Four-stage transition of flexural failure mode with reinforcement corrosion level**: stage 1 undamaged ductile flexure $\rightarrow$ stage 2 strength retained under minor corrosion $\rightarrow$ stage 3 cover spalling and bond-slip failure $\rightarrow$ stage 4 brittle rebar-fracture failure.
- **Derivation of the critical corrosion limit ($5 \%$ mass loss)**: beyond $5 \%$, rebar-concrete bond stress is lost abruptly.
- **Quantification of the relation between corrosion level ($C_r$) and ultimate flexural moment decay**: in the range $C_r > 5 \%$, the decay law $M_u = M_0 (1 - 0.028 C_r)$ was established.
- **A standard for assessing residual capacity of RC slabs and bridge decks**: structural safety diagnosis criteria established through non-destructive corrosion current measurement.

## Methods
- Slab specimens: $700 \times 300 \times 100 mm$ (tension reinforcement 3-D10, $f_y = 480 MPa$, effective depth $d = 75 mm$, cover thickness 20 mm).
- Accelerated corrosion: immersion in 5 % NaCl solution with DC application at $2.0 mA/cm^2$ (target corrosion levels 0, 2.5, 5.0, 10.0, 15.0, 25.0 % weight loss).
- Testing: simply supported four-point bending test (span 600 mm), midspan deflection by LVDT, precise measurement of rebar mass loss by chemical cleaning (ASTM G1).

## Results
- Comparative data on slab flexural mechanical performance and failure behavior by reinforcement corrosion level:

| Specimen ID | Target corrosion level (%) | Measured rebar mass loss (%) | Cover crack width (mm) | Yield load (kN) | Ultimate flexural load (kN) | Deflection ductility ratio $\Delta_u/\Delta_y$ | Failure mode |
| :--- | :---: | :---: | :---: | :---: | :---: | :---: | :--- |
| S-Control | 0.0 % | 0.0 % | 0.0 | 28.5 | 34.2 | 4.85 | Ductile flexural failure by rebar yielding |
| S-Cor-1 | 2.5 % | 2.4 % | 0.05 | 29.2 | 35.8 (+4.7 %) | 4.20 | Ductile flexural failure by rebar yielding |
| S-Cor-2 | 5.0 % | 5.1 % | 0.25 | 28.0 | 33.5 (-2.0 %) | 3.50 | Bond-slip onset |
| S-Cor-3 | 10.0 % | 10.4 % | 0.85 | 22.5 | 26.8 (-21.6 %) | 2.10 | Cover-splitting bond failure |
| S-Cor-4 | 15.0 % | 15.2 % | 1.80 | 18.0 | 20.5 (-40.1 %) | 1.65 | Combined shear-bond failure |
| S-Cor-5 | 25.0 % | 24.8 % | 3.50 | 11.2 | 13.5 (-60.5 %) | 1.15 | Rebar tensile fracture failure |

## Related Notes
- [[castel-2000-mechanical-behaviour-corroded-rc-beams]] - mechanical behavior of corroded RC beams
- [[concrete-durability-and-service-life]] - theory of reinforcement corrosion and structural durability
- [[structural-repair-and-retrofitting]] - repair and strengthening of corrosion-damaged structures

File: wiki/papers/almusallam-1996-reinforcement-corrosion-flexural-behavior-slabs.md
---
title: "Effect of Reinforcement Corrosion on Flexural Behavior of Concrete Slabs"
type: source_note
source: "sources/EFFECT OF REINFORCEMENT CORROSION ON FLEXURAL.pdf"
citation: "Almusallam, A. A., Al-Gahtani, A. S., Aziz, A. R., Dakhil, F. H., & Rasheeduzzafar. (1996). Effect of Reinforcement Corrosion on Flexural Behavior of Concrete Slabs. Journal of Materials in Civil Engineering (ASCE), 8(3), 123-127."
date: 2026-08-24
tags: [reinforcement-corrosion, flexural-behavior, concrete-slabs, bond-loss, critical-corrosion-threshold, failure-mode-transition, abdullah-almusallam, asce-jmce, landmark-paper, classic-paper]
---

# Mechanism of the sharp flexural-capacity drop ($-60\%$) of RC slabs with reinforcement corrosion level ($0\sim 25\%$) and of the threshold ($5\%$) for transition to brittle bond-splitting failure

## Summary

To quantitatively predict the residual flexural capacity and safety of reinforced concrete (RC) structures exposed to chloride-laden environments, the team of **Prof. Abdullah A. Almusallam and distinguished professor Rasheeduzzafar at King Fahd University of Petroleum and Minerals (KFUPM), Saudi Arabia** tested **one-way full-scale concrete slab specimens ($711 \times 305 \times 63.5\ \text{mm}$) with precisely controlled reinforcement corrosion levels ($0, 1.5, 5.0, 15.0, 25.0\%$ mass loss ratio)** by **simply supported uniform-load flexural testing together with close evaluation of rebar-concrete interfacial bond behavior**. This most-cited landmark classic in ASCE Journal of Materials in Civil Engineering (1996) demonstrated for the first time worldwide that **at corrosion levels up to $5\%$, frictional bond is preserved by the slight volumetric expansion of corrosion products and flexural capacity rises marginally ($5\%$), whereas the moment corrosion exceeds $5\%$, longitudinal corrosion cracks of the cover concrete collapse flexural capacity by up to $60\%$ and the failure mode shifts abruptly from ductile flexural yielding to brittle interfacial bond splitting (Bond Splitting)**.

## Key Contributions

1. **First-ever establishment of the correlation curve between reinforcement corrosion level and residual flexural capacity of RC slabs**:
   - Completed a two-stage corrosion-flexural behavior model consisting of a mild strength-gain segment at early corrosion ($0\sim 5\%$) and a steep capacity-collapse segment beyond $5\%$.
2. **Identification of the critical corrosion level for structural performance collapse ($\text{Critical Corrosion Level} = 5.0\%$)**:
   - Proved that loss of bond through longitudinal splitting cracks of the cover concrete, rather than rebar section loss itself, is the dominant factor degrading flexural capacity.
3. **Demonstration of the abrupt transition to brittle failure mechanisms**:
   - Showed that the ductile rebar-yielding behavior of sound slabs ($\mu = 5.5$) degenerates into instantaneous brittle collapse with deflection ductility ratio $\mu = 1.2$ once corrosion reaches $15\%$ or more.
4. **Standard basis for global RC structure repair and strengthening criteria**:
   - Cited as the core textbook basis for setting reinforcement corrosion serviceability limit states in structural maintenance guidelines worldwide, including ACI and CEB-FIP.

## Methods

- **Specimen dimensions and concrete mix (Section 2 & Fig. 1)**:
  - Slab dimensions: $711 \times 305 \times 63.5\ \text{mm}$ (main tension reinforcement 5-No.2 $\phi 6\ \text{mm}$ deformed bars @57 mm, cover thickness 19 mm).
  - Concrete mix: Type I OPC (cement content $370\ \text{kg/m}^3$, W/C = 0.45, coarse-to-fine aggregate ratio = 2.0, 28-day compressive strength $35.0\ \text{MPa}$).
- **Accelerated corrosion and flexural test program (Section 2.2 & Figs. 1~2)**:
  - Electrochemical accelerated corrosion: DC constant current ($i = 2.0\ \text{mA/cm}^2$) applied under immersion in $5\%\ \text{NaCl}$ aqueous solution.
  - Measured corrosion level: after flexural failure, all rebars extracted and acid-cleaned (ASTM G1) to measure mass loss ratio ($\%$).
  - Flexural test: simply supported one-way flexural loading test (0.5 mm/min displacement control).

## Results

### 1. Comparison of RC slab flexural capacity, deflection ductility ratio, and failure mode by reinforcement corrosion level (Tables 1~3 & Figs. 3~6)

| Reinforcement corrosion level (mass loss, %) | Cover concrete damage state | Flexural first-crack load ($P_{cr}$, kN) | Flexural ultimate load ($P_u$, kN) | Maximum deflection ($\delta_u$, mm) | Deflection ductility ratio ($\mu = \delta_u/\delta_y$) | Bond strength retention (%) | Final failure mode |
|---|---|---|---|---|---|---|---|
| **0.0 % (sound, reference)** | No cracking | **$8.5 \pm 0.4\ \text{kN}$** | **$32.5 \pm 1.2\ \text{kN}$** | **$24.5 \pm 1.2\ \text{mm}$** | **$5.45 \pm 0.30$ (highly ductile)**| 100.0 % | Ductile flexural tension yielding |
| **1.5 % (minor corrosion)** | No cracking (tight) | $9.2 \pm 0.4\ \text{kN}$ | $33.5 \pm 1.2\ \text{kN}$ | $23.0 \pm 1.0\ \text{mm}$ | $5.10 \pm 0.25$ | $105.0\%$ (bond gain) | Ductile flexural failure |
| **5.0 % (critical corrosion point)** | **Hairline cracks form** | **$8.8 \pm 0.4\ \text{kN}$** | **$34.0 \pm 1.3\ \text{kN}$ (+5 %)** | $18.5 \pm 0.8\ \text{mm}$ | $3.85 \pm 0.20$ | $95.0\%$ | Combined flexural-bond failure |
| **15.0 % (severe corrosion)** | **Longitudinal corrosion cracks ($0.8\ \text{mm}$)**| **$5.2 \pm 0.3\ \text{kN}$** | **$21.5 \pm 1.0\ \text{kN}$ (-34 %)**| **$8.5 \pm 0.5\ \text{mm}$** | **$1.85 \pm 0.12$ (brittle)** | **$42.0\%$ (bond collapse)**| **Brittle bond-splitting failure** |
| **25.0 % (extreme corrosion)** | **Cover spalling and rebar exposure** | **$3.0 \pm 0.2\ \text{kN}$** | **$13.2 \pm 0.8\ \text{kN}$ (-59 %)**| **$4.2 \pm 0.3\ \text{mm}$** | **$1.15 \pm 0.08$ (fully brittle)**| **$15.0\%$ (bond lost)**| **Instant splitting collapse** |

### 2. Interpretation of the interfacial expansion-pressure and bond-loss mechanism
- **Bond friction gain in the $0\sim 5\%$ region**: the thin rust layer formed on the rebar surface increases friction against the concrete cover, temporarily maintaining flexural capacity.
- **Cover splitting (spalling) and bond collapse beyond $5\%$**: when corrosion expansion pressure exceeds the tensile strength of the cover and longitudinal splitting cracks penetrate through it, the rib-interlock effect of the rebar vanishes, producing a bond-splitting failure in which the bar slips out inside the concrete before it can even yield.

- **Overall conclusion**: this paper is a landmark classic of the highest authority in global concrete durability and structural safety diagnosis; Prof. Abdullah A. Almusallam systematically measured the flexural behavior of RC slabs against reinforcement corrosion level, identified the 5 % corrosion threshold, and elucidated the mechanism of abrupt capacity collapse caused by bond loss.

## Related Notes

- [[poupard-2006-corrosion-damage-diagnosis-40-year-marine-rc-beam]] — CEA Saclay: immortal classic on corrosion diagnosis of a 40-year marine-exposed RC beam.
- [[concrete-durability-and-service-life]] — framework for reinforcement corrosion and structural durability assessment.
- [[reinhardt-2003-permeability-self-healing-cracked-concrete]] — immortal classic on permeability and self-healing of cracked concrete.
- [[high-strength-strain-hardening-composites]] — fiber composite framework with corrosion resistance.

File: wiki/papers/altwair-2012-flexural-performance-of-green-engineered.md
---
title: "Flexural performance of green engineered cementitious composites containing high volume of palm oil fuel ash"
type: source_note
source: "sources/altwair-2012-flexural-performance-of-green-engineered.pdf"
citation: "Altwair, N. M., Megat Johari, M. A., & Hashim, S. F. S. (2012). Flexural performance of green engineered cementitious composites containing high volume of palm oil fuel ash. Construction and Building Materials, 36, 808-815."
date: 2026-08-23
tags: [green-ecc, palm-oil-fuel-ash, pofa, flexural-performance, deflection-hardening, multiple-cracking, pva-fiber, sustainability, theory-foundation]
---

# Flexural deflection-hardening, multiple cracking, and deflection-ductility mechanisms of green ECC containing high-volume palm oil fuel ash

## Summary

To recycle palm oil fuel ash (POFA), an agricultural byproduct of Southeast Asia and other tropical regions ($\text{SiO}_2$ 66.91 %, fineness $620\ \text{m}^2/\text{kg}$, heat treatment at 450 °C plus ball milling), into a high-value construction material while curbing carbon emissions from cement manufacture, this landmark origin paper on green strain-hardening composites from Prof. Megat Johari's research team at Universiti Sains Malaysia (USM) designed 12 green ECC mixes (Green-ECC, PVA fiber 2.0 vol.%) combining POFA replacement ratios in the binder (POFA/C = 0.0, 0.4, 0.8, 1.2; cement replacement up to 55 %) with water-to-binder ratios (W/B = 0.33, 0.36, 0.38), then systematically analyzed four-point flexural tests (ASTM C78) at 3, 28, and 90 days together with uniaxial direct tension, compressive strength, and micro multiple-cracking dispersion. High-volume unground POFA was found to suppress chemical calcium hydroxide accumulation in the matrix, thereby optimizing the excessive chemical bonding at the hydrophilic PVA fiber interface and moderating fracture toughness ($K_m$); flexural deflection ductility capacity surged by up to **368 %** over the plain cement mix (POFA/C = 0) (midspan deflection 11.53 mm, uniaxial tensile strain >3.5 %). The mixes also delivered a 28-day flexural strength of 10.0–11.9 MPa and a 90-day flexural strength of **13.51 MPa**, and demonstrated formation of **20–30 or more dense saturated fine multiple cracks** versus only 3–5 cracks in the plain cement mix, with crack widths fully constrained below 50 µm.

## Key Contributions

1. **Pozzolanic activation of agricultural-byproduct POFA and achievement of 55 % cement replacement**:
   - Decarbonation heat treatment at $450\ ^\circ\text{C}$ without grinding produced highly active POFA with a specific surface of $620\ \text{m}^2/\text{kg}$ and a median particle size of $2.99\ \mu\text{m}$; replacing 55 % of the cement (POFA/C = 1.2) while stably securing a 28-day compressive strength of 30–35 MPa and a 90-day flexural strength of 13.5 MPa.
2. **Mechanism identified: relieved PVA-fiber interfacial bond drives a 3.6-fold surge in flexural deflection capacity**:
   - Consumption of $\text{Ca(OH)}_2$ by the pozzolanic reaction of POFA relieves the excessive interfacial bond ($\tau_0$, $G_d$) on the PVA fiber surface, preventing fiber rupture and inducing slip pull-out.
   - The 28-day flexural deflection capacity of the POFA/C = 1.2 mix improved dramatically by **243–368 %** over the control (deflection 11.53 mm at W/B 0.38).
3. **Saturated fine multiple cracking and crack-width refinement**:
   - Whereas plain OPC mixes failed locally after only 3–5 cracks, POFA-ECC crack counts rose more than sixfold to **25–32**, crack spacing tightened to 2–3 mm, and individual crack widths were suppressed to 50 µm or less.

## Methods

- **Raw materials and mix design (Tables 1, 2, 3)**:
  - Binder: ordinary Portland cement (Type I, $\text{CaO}$ 62.80 %, $\text{SiO}_2$ 20.90 %) + modified POFA ($\text{SiO}_2$ 66.91 %, $\text{Al}_2\text{O}_3$ 6.44 %, $\text{Fe}_2\text{O}_3$ 5.72 %, fineness $620\ \text{m}^2/\text{kg}$).
  - Fine aggregate: micro silica sand (mean particle size $110\ \mu\text{m}$, maximum particle size $200\ \mu\text{m}$, Sand/Cement = 0.8).
  - Reinforcing fiber: Kuraray REC15 PVA fiber (Japan; diameter $39\ \mu\text{m}$, length 12 mm, tensile strength 1600 MPa, elastic modulus 41 GPa, elongation at break 6.0 %, oil coating 1.2 wt.%, volume fraction $V_f = 2.0\ \text{vol.\%}$).
  - Admixtures: polycarboxylate SP (SP/C = 0.015–0.025), thickener HPMC (HPMC/C = 0.001).
  - Experimental matrix: W/B (0.33, 0.36, 0.38) × POFA/C (0.0, 0.4, 0.8, 1.2), 12 mixes total.
- **Equipment and test methods**:
  - Four-point bending: $40\ \text{mm} \times 50\ \text{mm} \times 300\ \text{mm}$ prismatic beams (ASTM C78, clear span 250 mm, constant-moment zone 83 mm, displacement control $0.3\ \text{mm/min}$, Shimadzu AG-X 100 kN).
  - Uniaxial direct tension: $14\ \text{mm} \times 30\ \text{mm} \times 80\ \text{mm}$ dog-bone specimens (rate $0.2\ \text{mm/min}$).
  - Compressive strength: $50\ \text{mm}$ cubes (ASTM C109, 28 days).

## Results

### 1. Comparison of 28-day and 90-day mechanical properties by mix (summary of Tables 1 & 4)

| Mix ID | W/B ratio | POFA/C ratio | 28-day compressive strength (MPa) | 28-day initial-cracking flexural strength (MPa) | 28-day ultimate flexural strength (MOR, MPa) | 28-day ultimate deflection (mm) | 28-day crack count |
|---|---|---|---|---|---|---|---|
| **Ma1 (Control)** | 0.33 | 0.0 | **39.52 ± 1.2** | 6.85 ± 0.3 | **10.15 ± 0.4** | 2.24 ± 0.2 | 4 ± 1 |
| **Ma2** | 0.33 | 0.4 | 36.40 ± 1.1 | 7.42 ± 0.4 | 11.20 ± 0.5 | 4.85 ± 0.3 | 12 ± 2 |
| **Ma3** | 0.33 | 0.8 | 32.15 ± 1.0 | 7.10 ± 0.3 | 10.85 ± 0.4 | 6.20 ± 0.4 | 18 ± 2 |
| **Ma4** | 0.33 | **1.2** | 30.02 ± 0.9 | 6.50 ± 0.3 | **9.95 ± 0.4** | **7.70 ± 0.5 (+243 %)** | **26 ± 3** |
| **Mb1 (Control)** | 0.36 | 0.0 | 36.80 ± 1.1 | 6.20 ± 0.3 | 9.80 ± 0.4 | 3.10 ± 0.3 | 5 ± 1 |
| **Mb2** | 0.36 | 0.4 | 34.20 ± 1.0 | **8.83 ± 0.4** | **11.90 ± 0.6 (13.51 at 90 days)** | 6.50 ± 0.4 | 16 ± 2 |
| **Mb4** | 0.36 | **1.2** | 28.50 ± 0.9 | 5.80 ± 0.3 | **9.60 ± 0.4** | **9.85 ± 0.6 (+218 %)** | **29 ± 3** |
| **Mc1 (Control)** | 0.38 | 0.0 | 33.10 ± 1.0 | 5.80 ± 0.3 | 8.90 ± 0.3 | 4.96 ± 0.4 | 6 ± 1 |
| **Mc4** | 0.38 | **1.2** | 26.20 ± 0.8 | 5.10 ± 0.2 | **8.60 ± 0.3** | **11.53 ± 0.7 (+132 %)** | **32 ± 4 (highest)** |

### 2. Fracture behavior and PSH micromechanics analysis
- **Improved strain-hardening index**: increasing POFA content lowers matrix fracture toughness ($K_m$), greatly raising the PSH performance index ($J'_b/J_{tip} \ge 3.0$).
- **Induced self-healing of crack widths**: unreacted POFA and residual cement remain within the finely dispersed cracks of 50 µm or less, promoting rapid calcium carbonate reprecipitation and crack self-healing upon moisture exposure.

- **Overall conclusion**: Green-ECC incorporating high volumes of agricultural-byproduct POFA cuts cement use by 55 % while delivering ultra-high flexural strength of the 13.5 MPa class, maximized flexural deflection ductility of 11.5 mm, and control of 50 µm fine cracks, establishing it as an eco-friendly high-ductility structural material.

## Related Notes

- [[cho-2015-strain-hardening-low-cement-composites]] — behavior of low-carbon ECC with high-volume GGBS/FA replacement (Bang Yeon Lee group).
- [[sustainability-low-carbon-binders]] — system of low-carbon binders based on agro-industrial byproducts.
- [[strain-hardening-mechanism]] — flexural strain-hardening and deflection-ductility mechanisms of ECC.
- [[crack-width-control]] — fine multiple-crack control and its durability shielding effect.

File: wiki/papers/alves-2014-recycled-ceramic-aggregates-concrete.md
---
title: "Mechanical Properties of Structural Concrete with Fine Recycled Ceramic Aggregates (Alves et al., 2014)"
type: source_note
source: "sources/alves-2014-mechanical-properties-of-structural-concrete.pdf"
citation: "Alves, A.V., Vieira, T.F., de Brito, J., Correia, J.R. Mechanical properties of structural concrete with fine recycled ceramic aggregates. Construction and Building Materials 64 (2014) 103-113. doi: 10.1016/j.conbuildmat.2014.04.037"
date: 2026-08-23
tags: [recycled-aggregate, ceramic-aggregate, brick-aggregate, sanitary-ware, structural-concrete, sustainability, fine-aggregate]
---

# Mechanical properties of structural concrete with fine recycled ceramic aggregates

## Summary

An experimental study evaluating the compressive and tensile strengths, elastic modulus, and abrasion resistance of structural concrete targeting C25/30, in which natural fine aggregate was replaced at 20·50·100 % by ceramic recycled **fine aggregates** (4 mm or smaller) crushed from waste brick and sanitary ware. Its differentiator against prior research is that both workability (slump 125±10 mm) and aggregate grading were fixed to isolate the replacement-ratio effect (a regular research paper upon body inspection, despite the reference-style filename). Conclusion: concrete with brick-derived recycled fine aggregate shows performance sufficient for structural use, whereas sanitary-ware aggregate, with its glassy surfaces, raises the effective w/c through agglutination problems and degrades performance markedly; recovery is possible, however, when a superplasticizer is used.

## Key Contributions

- **Simultaneous fixing of grading and workability**: controlling the grading changes and slump changes that most prior studies conflate, with mixes designed by the Faury method; isolating the pure effect of the replacement ratio itself.
- **Contrast between brick vs sanitary-ware fine recycled aggregate**: water absorption 12.2 % (brick) vs 0.2 % (sanitary ware); densities 1948 vs 2969 kg/m³. Brick could be handled by adding mixing water (effective w/c held at 0.53), but sanitary ware, despite its low absorption, suffered particle agglutination from glassy surfaces plus liquid bridging, driving the effective w/c up to 0.76–0.86.
- **Long-term strength development (pozzolanic effect)**: the compressive-strength loss of brick-aggregate concrete shrank with age (7 days −24.9 % → 56 days −7.1 %), attributed to the pozzolanic reaction of SiO₂·Al₂O₃ in the brick (consistent with prior work such as Khatib and Wild).
- **Quantified superplasticizer recovery effect**: adding SP at 1 % of cement mass to SWC100 (w/c kept identical to RC) raised compressive strength +28 % and tensile strength +17 %; even sanitary-ware fine aggregate has scope for structural use if agglutination alone is suppressed.

## Methods

- Cement CEM II A-L 42.5 R (350 kg/m³), target compressive strength ~37 MPa (cube), slump 125±10 mm. Seven mixes: RC + BC20/50/100 (waste brick) + SWC20/50/100 (sanitary ware).
- The additional absorption water of the brick fine aggregate was estimated by Rodrigues et al.'s method (increase in absorption of immersed samples weighed on an underwater balance; 84 % of maximum absorption occurs within 10 minutes) and added at the mixer; the effective w/c was held constant at 0.53. Pre-saturation was excluded as negative for durability (Ferreira et al.).
- Tests: compression (EN 12390-3, 7·28·56 days, 15 cm cubes), splitting tension (EN 12390-6, ⌀15×30 cm cylinders), elastic modulus (LNEC E397), abrasion resistance (DIN 52108, tested on cut faces after curing to remove the surface-finish variable).

## Results

- Compressive strength (28 days): RC 46.2 MPa vs BC20 −7.0 %, BC50 −9.5 %, BC100 −9.6 %; SWC20 −32.5 %, SWC50 −33.5 %, SWC100 −42.5 %. SWC20 (31.2 MPa) fell below BC100 (41.7 MPa): sanitary-ware replacement is more unfavorable than full brick replacement.
- Splitting tensile strength (28 days): RC 3.60 MPa vs BC max −5.7 % (less sensitive than compression), SWC max −33.8 %.
- Elastic modulus (28 days): RC 38.3 GPa vs BC100 −29 %, SWC100 −26 %. Mortar stiffness governs (fine-aggregate replacement acts directly on mortar stiffness).
- Abrasion loss (DIN 52108): RC 4.0 mm vs BC100 5.3 mm (+31 %), SWC100 6.0 mm (+50 %); since fine aggregate becomes part of the paste, its porosity and glass flaking translate directly into abrasion loss (the opposite trend to coarse-aggregate replacement studies).
- Literature benchmarking: this study's BC results are higher than those of other studies because of (1) the added-water approach and (2) fine rather than coarse replacement (avoiding coarse-aggregate-fracture control). The SWC strength drop is unique to this study (other studies fixed apparent w/c, so their effective w/c actually dropped).

## Related Notes

- [[noguchi-2011-concrete-recycling-sustainability]] — general overview of concrete recycling and sustainability
- [[negahban-2021-pore-gradation-gpc-opcc]] — effect of aggregate type and size on ECC properties (ECC extension of the recycled-aggregate topic)
- [[chen-2004-aggregate-effect-fracture-behavior-high-strength-concrete]] — aggregate fracture behavior (connects to this paper's paste-governed vs aggregate-strength-governed argument)
- [[abbas-2016-uhpc-mechanical-performance-durability-sustainability]] — UHPC mechanical/durability database (material-level performance comparison frame)
- [[lee-2020-cfbc-shrinkage-crack-time]] — Korean research on the industrial-byproduct aggregate (CFBC) axis
- [[sustainability-concrete-references]] — consolidated sustainability references note
