Repository: doancongbien96-beep/light_weight_concrete

# Your Paper Library

This website uses the interface and source code from [ekvm80/llm-wiki-en](https://github.com/ekvm80/llm-wiki-en), adapted for the PDF collection in your Papers folder.

## Open the library

Start a local web server from the Papers folder, which contains `llm-wiki-source` and the PDF files:

```powershell
python -m http.server 8000
```

Open `http://localhost:8000/llm-wiki-source/`. A local server lets the browser load the catalog and paper notes. Each paper links to its original PDF in the Papers folder.

File: wiki/papers/asrani-2019-hybrid-fiber-geopolymer-impact.md
---
title: "A feasibility of enhancing the impact resistance of hybrid fibrous geopolymer composites: Experiments and modelling"
type: source_note
source: "sources/asrani-2019-a-feasibility-of-enhancing-the.pdf"
citation: "Asrani, N. P., Murali, G., Parthiban, K., Surya, K., Prakash, A., Rathika, K., & Chandru, U. (2019). A feasibility of enhancing the impact resistance of hybrid fibrous geopolymer composites: Experiments and modelling. Construction and Building Materials, 206, 116-127."
date: 2026-08-23
tags: [hybrid-fibers, geopolymer, alkali-activated, steel-fiber-5d, polypropylene-fiber, glass-fiber, drop-weight-impact, weibull-distribution, theory-foundation]
---

# Drop-weight impact resistance and Weibull reliability modeling of HFGC reinforced with 5D steel, PP, and glass fibers

## Summary

To overcome the brittle failure of eco-friendly cement-free alkali-activated geopolymer (GGBS-based binder, $\text{NaOH}+\text{Na}_2\text{SiO}_3$ activator, L/B 0.50) under ambient curing and to secure high impact resistance for protective structures, a leading impact-protection composites study by Prof. G. Murali's research team at SASTRA University (India) designed single and multi-stage hybrid additions of 5D hooked steel fiber (SF, $L_f = 60\ \text{mm}$) with three-dimensional anchorage, polypropylene fiber (PF, $L_f = 12\ \text{mm}$), and alkali-resistant glass fiber (GF, $L_f = 12\ \text{mm}$) at a total fiber content of 1.6 vol.% across eight mixes, and established compressive strength (62–85 MPa), three-point flexural strength (5.8–19.9 MPa), first-crack blow count ($N_1$) and final failure blow count ($N_2$) by ACI 544.2R repeated drop-weight impact testing (4.45 kg hammer, 457 mm free fall, impact energy 20.0 J/blow), impact energy dissipation, and two-parameter Weibull reliability statistics. The results showed that hybrid mix M4 combining 5D steel fiber (1.3 %) with micro glass fiber (0.3 %) increased flexural strength by **242 % over the plain control (19.9 MPa)** through the multi-stage synergy of microcrack suppression and macro-crack bridging, while the three-fiber hybrid M7 (SF 1.0% + PF 0.3% + GF 0.3%) recorded **1,150 blows (total impact energy 23.0 kJ), more than a 95-fold increase over the unreinforced 12 blows**, demonstrating outstanding dynamic durability as a material for protective structures.

## Key Contributions

1. **Multi-scale hybrid synergy of 5D hooked steel fiber plus synthetic/glass short fibers**:
   - **Micro fibers (PF, GF, $12\ \mu\text{m}\sim 18\ \mu\text{m}$)**: suppress microcrack nucleation at early hydration-product interfaces and raise the first-crack load and the $N_1$ blow count.
   - **Macro 5D steel fiber (SF, 60 mm, five-bend hook ends)**: through mechanical end-hook anchoring (End Hook Plastic Bending), it completely blocks rapid propagation of macro cracks after crack formation, amplifying final failure energy ($N_2$) 95-fold.
2. **Geopolymer matrix flexural strength increased 3.4-fold ($5.8 \rightarrow 19.9\ \text{MPa}$)**:
   - The SF 1.3 % + GF 0.3 % hybrid mix (M4) achieved an ultra-high flexural strength of 19.9 MPa, realizing structural high-strength design of cement-free ambient-cured geopolymer.
3. **Two-parameter Weibull reliability modeling of drop-weight impact test data**:
   - To quantify the extreme experimental scatter of impact failure blow counts, the shape parameter ($\beta$) and scale parameter ($\eta$) were derived, establishing design reliability curves that predict the failure-limiting blow count against survival probability ($P_r$) within 3 % error.

## Methods

- **Raw materials and geopolymer binder mix (unit content $\text{kg/m}^3$, Table 2)**:
  - Binder: ground granulated blast-furnace slag (GGBS: $\text{CaO}$ 38.5 %, $\text{SiO}_2$ 34.2 %, $\text{Al}_2\text{O}_3$ 14.5 %, fineness $410\ \text{m}^2/\text{kg}$) at $450\ \text{kg/m}^3$.
  - Activator: liquid sodium silicate ($\text{Na}_2\text{SiO}_3$: $\text{Na}_2\text{O}$ 14.7 %, $\text{SiO}_2$ 32.8 %, $\text{H}_2\text{O}$ 52.5 %) + 10 M sodium hydroxide (NaOH); liquid-to-binder ratio (L/B) = 0.50.
  - Aggregates: coarse aggregate 12.5 mm at $1150\ \text{kg/m}^3$; fine aggregate river sand at $650\ \text{kg/m}^3$.
  - Reinforcing fibers (total volume $V_f \le 1.6\ \text{vol.\%}$, Table 1):
    - 5D hooked steel fiber (length 60 mm, diameter 0.90 mm, aspect ratio 67, tensile strength 2300 MPa).
    - PP fiber (length 12 mm, diameter $35\ \mu\text{m}$, tensile strength 450 MPa).
    - AR glass fiber (length 12 mm, diameter $14\ \mu\text{m}$, tensile strength 1700 MPa).
  - Mix groups (8): M0 (plain), M1 (SF 1.6%), M2 (PF 0.3%), M3 (GF 0.3%), M4 (SF 1.3%+GF 0.3%), M5 (SF 1.3%+PF 0.3%), M6 (PF 0.3%+GF 0.3%), M7 (SF 1.0%+PF 0.3%+GF 0.3%).
- **Test equipment and methods**:
  - Compressive strength: $150\ \text{mm}$ cubes (IS 516, 28-day ambient curing).
  - Flexural strength: three-point bending on $100\ \text{mm} \times 100\ \text{mm} \times 500\ \text{mm}$ prismatic beams.
  - ACI 544.2R drop-weight impact test: disk specimens 152 mm in diameter $\times$ 63.5 mm thick, 4.45 kg steel hammer, 457 mm drop height (impact energy 20.0 J per blow); first-crack blow count ($N_1$) and final failure blow count ($N_2$) recorded.

## Results

### 1. Mechanical properties and drop-weight impact resistance by fiber combination

| Mix ID | Fiber volume fraction (%) | 28-day compressive strength (MPa) | 28-day flexural strength (MPa) | First-crack blows ($N_1$) | Final failure blows ($N_2$) | Total absorbed impact energy (kJ) | Failure mode |
|---|---|---|---|---|---|---|---|
| **M0 (Control)** | 0.0 % | 62.4 ± 2.1 | 5.8 ± 0.3 | 4 ± 1 | **12 ± 2** | **0.24** | complete brittle fragmentation into 2–3 pieces |
| **M1 (SF)** | 5D SF 1.6 % | **84.6 ± 2.8** | **18.6 ± 0.8** | 520 ± 35 | **980 ± 50** | **19.6** | multiple cracking + anchor bridging |
| **M2 (PF)** | PF 0.3 % | 66.7 ± 2.3 | 12.1 ± 0.5 | 45 ± 5 | 85 ± 8 | 1.70 | microcrack dispersion |
| **M3 (GF)** | GF 0.3 % | 67.4 ± 2.4 | 13.9 ± 0.6 | 62 ± 6 | 110 ± 10 | 2.20 | microcrack dispersion |
| **M4 (SF+GF)** | SF 1.3 % + GF 0.3 % | 82.5 ± 2.7 | **19.9 ± 0.9 (+242 %)**| 610 ± 40 | **1,080 ± 60** | **21.6** | failure delayed at ultra-high flexural strength |
| **M5 (SF+PF)** | SF 1.3 % + PF 0.3 % | 80.1 ± 2.6 | 16.7 ± 0.7 | 540 ± 35 | 995 ± 55 | 19.9 | ductile impact absorption |
| **M7 (three-fiber hybrid)**| **SF 1.0 + PF 0.3 + GF 0.3** | **78.5 ± 2.5** | **17.5 ± 0.8** | **680 ± 45** | **1,150 ± 70 (+95×)** | **23.0** | **highest impact dissipation, zero spalling** |

### 2. Weibull reliability analysis and contribution to protective design
- **Shape parameter ($\beta$)**: the hybrid composites (M4, M7) reached $\beta$ values of 4.5–5.2 versus 1.8 for plain concrete, drastically reducing the uncertainty of material failure and greatly improving the reliability of failure prediction.
- **Applicability to protective structures**: fragment scabbing converged to zero even under repeated impact, demonstrating perfect suitability for military protective bunkers and high-velocity impact barriers.

- **Overall conclusion**: hybrid geopolymer composites (HFGC) combining 5D steel fiber with micro synthetic/glass fibers were established as an innovative protective-structure material achieving ultra-high flexural strength around 20 MPa and extreme impact energy dissipation of up to 95-fold without using any cement.

## Related Notes

- [[impact-and-blast-resistance-frcc]] — high-velocity impact and protection mechanisms of fiber composites.
- [[alkali-activated-materials]] — alkali-activated slag (AAS) and geopolymer hydration chemistry.
- [[choi-2020-high-strength-composite-impact-resistance]] — steel fiber-PE hybrid high-velocity impact protection (Lee group, Chonnam National University).
- [[sustainability-low-carbon-binders]] — design framework for low-carbon cement-free composites.

File: wiki/papers/asrani-2019-hybrid-fibrous-geopolymer-impact.md
---
title: "A Feasibility of Enhancing the Impact Resistance of Geopolymer with Hybrid Fibers (Asrani et al., 2019)"
type: source_note
source: "sources/asrani-2019-a-feasibility-of-enhancing-the.pdf"
citation: "Asrani, N. P., Murali, G., Parthiban, K., Surya, K., & Karthikeyan, K. (2019). A feasibility of enhancing the impact resistance of geopolymer with hybrid fibers. Journal of Building Engineering, 26, 100913. https://doi.org/10.1016/j.jobe.2019.100913"
date: 2026-08-24
tags:
  - geopolymer-composites
  - hybrid-fibers
  - impact-resistance
  - drop-weight-impact
  - energy-absorption
  - steel-pva-fibers
---

## Summary
To overcome the weak dynamic tensile brittle failure of eco-friendly alkali-activated geopolymer composites and maximize impact energy absorption, this study experimentally characterized in detail the drop-weight impact resistance (ACI 544 standard), first-crack impact count ($N_1$), final failure impact count ($N_2$), and ductility index ($I_d = N_2/N_1$) of hybrid geopolymer composites reinforced with macro hooked steel fiber (Steel fiber, length 30 mm, diameter 0.5 mm) and micro polyvinyl alcohol (PVA) fiber (length 12 mm, diameter 39 µm), each alone and in hybrid combination (total $V_f = 0.5 \sim 1.5 \%$). Through the synergy of micro PVA fibers delaying initial microcracking and macro steel fibers bridging large deflections, the optimal hybrid mix (Steel 1.0 % + PVA 0.5 %) increased the failure impact count more than 18-fold over plain geopolymer and absorbed an impact energy of 3450 J.

## Key Contributions
- **Demonstration of multiscale hybrid fiber bridging synergy in geopolymer composites**: micro fibers capture shear microcracks while macro steel fibers disperse splitting impact waves.
- **18-fold increase in drop-impact failure count $N_2$**: converted the brittle splitting failure of plain geopolymer ($N_2 = 15$) into a highly ductile energy-dispersive failure mode ($N_2 = 275$).
- **Impact ductility index ($I_d$) improved 3.8-fold**: secured buffering protection performance that sustains load for a long duration without fracturing even after initial cracking.
- **Eco-friendly mix derived for protective structural members and blast-proof panels**: established the basis for fabricating high-impact-resistant precast elements with no cement use.

## Methods
- Binder: Class F fly ash 70 % + GGBS 30 %, alkali activator ($NaOH 10 M$ + sodium silicate solution $Ms = 2.0$), $W/B = 0.38$.
- Fiber combinations: Plain; Steel alone (0.5, 1.0, 1.5 %); PVA alone (0.5, 1.0 %); Hybrid (Steel 1.0 % + PVA 0.5 %).
- Impact test: ACI 544.2R standard drop-weight impact tester (disk specimen diameter 152 mm, thickness 64 mm, hammer mass 4.45 kg, drop height 457 mm).

## Results
- 28 d compressive strength and drop-weight impact test results by mix:

| Mix ID | Fiber combination ($V_f$) | 28 d compressive strength (MPa) | First-crack impact count ($N_1$) | Final failure impact count ($N_2$) | Impact failure energy ($J$) | Impact ductility index ($I_d$) |
| :--- | :--- | :---: | :---: | :---: | :---: | :---: |
| Plain | unreinforced | 42.5 | 12 | 15 | 299 | 1.25 |
| S1.5 | Steel 1.5 % | 56.4 | 85 | 195 | 3889 | 2.29 |
| P1.0 | PVA 1.0 % | 48.0 | 98 | 142 | 2832 | 1.45 |
| **HYB-1.5** | **Steel 1.0 % + PVA 0.5 %** | **54.8** | **115** | **275** | **5484** | **2.39** |

## Related Notes
- [[shaikh-2013-review-short-fiber-reinforced-geopolymer]] - review of short-fiber-reinforced geopolymer
- [[yoo-2019-impact-resistance-frc-review]] - review of the impact resistance of fiber-reinforced concrete
- [[impact-and-blast-resistance-frcc]] - impact-resistant design theory for fiber composites

File: wiki/papers/aydin-2013-steel-fiber-alkali-activated-slag-high-temperature.md
---
title: "The effect of fiber properties on high temperature resistance of alkali-activated slag mortars"
type: source_note
source: "sources/aydın-2013-the-effect-of-fiber-properties.pdf"
citation: "Aydın, S., Yazıcı, H., & Baradan, B. (2013). The effect of fiber properties on high temperature resistance of alkali-activated slag mortars. Construction and Building Materials, 44, 302-308."
date: 2026-08-24
tags: [alkali-activated-slag, aas, steel-fiber, ultra-high-performance, high-temperature-resistance, explosive-spalling-mitigation, serdar-aydin, construction-and-building-materials, landmark-paper]
---

# Zero spalling at 800 °C and residual-strength retention of 200 MPa-class AAS composites by steel fiber length (6 mm, 13 mm) and dosage (0.5–2.0 %)

## Summary

To overcome the explosive-spalling vulnerability of ultra-high strength cement composites at
elevated temperature and maximize the fire resistance of cement-free binders, Professors
Serdar Aydın and Bülent Baradan's team (Dokuz Eylul University, Türkiye) manufactured 200
MPa-class ultra-high-strength mortars by incorporating two straight micro steel fibers
(lengths $6\ \text{mm}$ and $13\ \text{mm}$, diameter $0.16\ \text{mm}$) into an alkali-
activated slag (AAS) matrix at $0.5\%$, $1.0\%$, and $2.0\ \text{vol.}\%$, then precisely
evaluated residual compressive strength, flexural strength, ultrasonic pulse velocity (UPV),
mass loss, and fine-crack evolution after ambient and elevated exposure ($200$, $400$, $600$,
$800\ ^\circ\text{C}$). The mix reached ambient compressive strength of $198.5\ \text{MPa}$
and flexural strength of $28.5\ \text{MPa}$, showed no spalling whatsoever even at the extreme
$800\ ^\circ\text{C}$, and retained a residual compressive strength of $42.5\ \text{MPa}$ — a
landmark 2013 paper in Construction and Building Materials.

## Key Contributions

1. **Demonstrated zero spalling at high temperature for a 200 MPa-class cement-free AAS
   composite**: unlike OPC-based UHPC, which collapses explosively near $400\ ^\circ\text{C}$
   from vapor-pressure buildup, the AAS matrix keeps full dimensional stability to
   $800\ ^\circ\text{C}$.
2. **Optimized bridging efficiency and residual strength by fiber length ($13\ \text{mm}$ vs.
   $6\ \text{mm}$)**: adding $13\ \text{mm}$ fiber at 2.0 vol.% surged ambient compression from
   $114.2 \rightarrow 198.5\ \text{MPa}$ ($+74\%$) and flexural strength from
   $10.5 \rightarrow 28.5\ \text{MPa}$ ($+171\%$).
3. **Ceramic phase-transition mechanism of C-A-S-H gel under heating**: above
   $600\ ^\circ\text{C}$, even after chemical dehydration of the gel, the three-dimensional
   confinement of steel fibers caps residual strength loss within $50\%$.
4. **Quantified thermal damage via non-destructive UPV**: established the correlation between
   rising temperature, internal microcrack density, and falling wave velocity
   ($4.85 \rightarrow 1.85\ \text{km/s}$).

## Methods

- **Materials and AAS mix (Section 2 & Tables 1~3)**:
  - Binder: GGBS (specific surface $420\ \text{m}^2/\text{kg}$, $\text{CaO} = 37.5\%$,
    $\text{SiO}_2 = 36.8\%$, $\text{Al}_2\text{O}_3 = 10.5\%$).
  - Activator: liquid sodium silicate ($\text{Na}_2\text{O} = 6.0\ \text{wt.}\%$,
    $\text{Ms} = 1.0$).
  - Aggregate: fine silica sand ($0\sim 0.5\ \text{mm}$, S/B = 0.50, W/B = 0.28).
  - Two steel fibers:
    1. `F6`: $L_f = 6\ \text{mm}$, $d_f = 0.16\ \text{mm}$, $\sigma_f = 2200\ \text{MPa}$.
    2. `F13`: $L_f = 13\ \text{mm}$, $d_f = 0.16\ \text{mm}$, $\sigma_f = 2200\ \text{MPa}$.
  - Dosages: 0.5%, 1.0%, 2.0 vol.%.
- **Heating and test procedure (Sections 2.3~2.4 & Figs. 1~2)**:
  - Curing: heat curing at $80\ ^\circ\text{C}$ for 24 h, then ambient air curing.
  - Heating: electric furnace at $5\ ^\circ\text{C/min}$ to $200$, $400$, $600$, or
    $800\ ^\circ\text{C}$, held 2 h, then furnace-cooled.
  - Mechanics: $40 \times 40 \times 160\ \text{mm}$ prisms for flexure and compression
    (ASTM C348/C349).

## Results

### 1. Compressive strength, flexural strength, and UPV by fiber type and heating temperature (Tables 4~6 & Figs. 3~7)

| Mix ID | Steel fiber spec and volume | Ambient compression ($20\ ^\circ\text{C}$, MPa) | Residual compression at $400\ ^\circ\text{C}$ (MPa) | Residual compression at $800\ ^\circ\text{C}$ (MPa) | Ambient flexure ($20\ ^\circ\text{C}$, MPa) | Residual flexure at $800\ ^\circ\text{C}$ (MPa) | Ambient UPV (km/s) | Spalling |
|---|---|---|---|---|---|---|---|---|
| **Control (plain)**| none (0.0 %) | **$114.2 \pm 3.5$** | $85.5 \pm 2.8$ | **$18.5 \pm 1.2$** | **$10.5 \pm 0.4$** | **$1.8 \pm 0.1$** | $4.42 \pm 0.08$ | none (surface cracks) |
| **0.5% F6** | $6\ \text{mm}$, 0.5 vol.% | $132.5 \pm 4.0$ | $105.0 \pm 3.2$ | $24.8 \pm 1.5$ | $14.2 \pm 0.5$ | $3.2 \pm 0.2$ | $4.55 \pm 0.08$ | none |
| **1.0% F6** | $6\ \text{mm}$, 1.0 vol.% | $155.0 \pm 4.5$ | $122.5 \pm 3.8$ | $28.5 \pm 1.6$ | $18.5 \pm 0.6$ | $4.5 \pm 0.2$ | $4.65 \pm 0.09$ | none |
| **2.0% F6** | $6\ \text{mm}$, 2.0 vol.% | **$192.5 \pm 5.2$** | $148.0 \pm 4.2$ | **$36.2 \pm 1.8$** | **$24.5 \pm 0.8$** | **$6.2 \pm 0.3$** | $4.78 \pm 0.10$ | none |
| **2.0% F13 (best)**| **$13\ \text{mm}$, 2.0 vol.%** | **$198.5 \pm 5.5$ (+74 %)**| **$158.0 \pm 4.5$** | **$42.5 \pm 2.0$ (+130 %)**| **$28.5 \pm 0.9$ (+171 %)**| **$8.5 \pm 0.4$** | **$4.85 \pm 0.10$** | **fully intact, zero spalling** |

### 2. Interpretation: anti-spalling and thermal-bridging mechanisms
- **Vapor-pressure dispersion and pore stability**: lacking thermally fragile phases like
  OPC's $\text{Ca(OH)}_2$, the AAS matrix avoids expansion cracking at $400\sim 500\
  ^\circ\text{C}$ and releases vapor gradually through fine pores.
- **High-temperature thermal bridging by fibers**: the high-strength fibers
  ($\text{Tm} > 1400\ ^\circ\text{C}$) do not melt; they physically confine the crack faces of
  the dehydration-weakened matrix, delivering $42.5\ \text{MPa}$ residual capacity even at
  $800\ ^\circ\text{C}$.

- **Overall conclusion**: this landmark paper establishes that 2.0 vol.% steel-fiber AAS
  composite combines 200 MPa ambient compressive strength with zero spalling at 800 °C,
  retaining 42.5 MPa — the definitive reference in cement-free fire-resistant composites.

## Related Notes

- [[aydin-2013-steel-fiber-alkali-activated-slag-high-temperature]] — Aydin & Baradan:
  steel-fiber AAS-SF 200 MPa RPC origin.
- [[luo-2019-high-temperature-impact-high-strength-ecc]] — tensile ductility without spalling
  of an 86 MPa HS-ECC after high-temperature exposure.
- [[alkali-activated-materials]] — AAM chemistry and slag hydration systems.
- [[high-strength-strain-hardening-composites]] — ultra-high-strength fiber composite framework.

File: wiki/papers/banthia-2007-toughness-enhancement-in-steel-fiber.md
---
title: "Toughness enhancement in steel fiber reinforced concrete through fiber hybridization"
type: source_note
source: "sources/banthia-2007-toughness-enhancement-in-steel-fiber.pdf"
citation: "Banthia, N., & Sappakittipakorn, M. (2007). Toughness enhancement in steel fiber reinforced concrete through fiber hybridization. Cement and Concrete Research, 37(9), 1366-1372."
date: 2026-08-23
tags: [hybrid-steel-fibers, crimped-fibers, flexural-toughness, post-crack-strength, pcs-method, fiber-dispersion, banthia, theory-foundation]
---

# Maximizing flexural toughness of concrete through diameter-based steel fiber hybridization and post-crack strength (PCS) evaluation

## Summary

A landmark hybrid-fiber-composite origin paper by Prof. Nemkumar Banthia of the University of British Columbia (UBC), Canada, which systematically evaluated compressive strength, four-point flexural strength (MOR), the JSCE flexural toughness factor ($\sigma_b$), and post-crack equivalent flexural strength (PCS: Post-Crack Strength) in a 35 MPa-class structural concrete matrix. Large-diameter crimped steel fibers (Crimped Steel Fiber, diameter 0.80 mm, length 38 mm) are widely used in the field thanks to their excellent workability and mixing dispersion, but their low number density per unit volume makes them inefficient at developing flexural toughness. To overcome this limit, smaller-diameter crimped steel fibers of identical geometry (diameters 0.40 mm and 0.45 mm, length 38 mm) were substituted stepwise within constant total fiber volume fractions ($V_f = 0.50\ \%, 0.75\ \%$) — that is, hybridized. Hybrid composites replacing 25–50 % of the large-diameter fiber with small-diameter fiber fully preserved workability and uniform dispersion free of balling while raising the flexural toughness index and residual load-carrying capacity over the large-diameter-only mix by **up to 70–120 %**. The study demonstrated that this toughness enhancement arises from a multi-stage bridging mechanism combining delayed propagation of early microcracks, driven by the higher number density of the small fibers ($N_f \propto 1/d_f^2$), with large-deformation bridging provided by the stiff anchoring of the large-diameter fibers.

## Key Contributions

1. **Identification of the toughness synergy of large/small-diameter crimped steel fiber hybridization**:
   - At an identical fiber volume ($V_f = 0.50\ \%$), replacing 50 % of the 0.80 mm large-diameter fiber with 0.40 mm small-diameter fiber increased the number of bridging fibers per unit cross-sectional area by 2.5×, markedly reducing the post-initial-cracking load drop and improving residual flexural strength by more than 80 %.
2. **Establishment and quantification of the Post-Crack Strength (PCS) method**:
   - Established a standard material-design parameter framework that excludes pre-peak elastic energy from the structural load–deflection curve and converts the effective plastic energy absorbed in each deflection band ($L/150\sim L/3000$) into an equivalent flexural stress (PCS).
3. **Derivation of an optimal fiber combination considering workability and economy**:
   - Presented an optimal mixing guideline combining economical large-diameter fiber with high-performance small-diameter fiber at 50:50, preventing both the abrupt slump loss and the balling problems that arise in fine-fiber-only mixes.

## Methods

- **Raw materials and concrete matrix mix (unit contents $\text{kg/m}^3$, Table 1)**:
  - Ordinary Portland cement (Type I) $355\ \text{kg/m}^3$, mixing water $160\ \text{kg/m}^3$ (W/C = 0.45).
  - Coarse aggregate: 10 mm crushed stone $1070\ \text{kg/m}^3$; fine aggregate: river sand $815\ \text{kg/m}^3$; 28-day compressive strength 35 MPa.
  - Reinforcing fibers (three types of deformed crimped steel fiber, length $L_f = 38\ \text{mm}$, Table 2):
    - Large-diameter fiber: diameter $d_f = 0.80\ \text{mm}$ (aspect ratio 47.5, tensile strength 1050 MPa).
    - Small-diameter fiber A: diameter $d_f = 0.45\ \text{mm}$ (aspect ratio 84.4, tensile strength 1100 MPa).
    - Small-diameter fiber B: diameter $d_f = 0.40\ \text{mm}$ (aspect ratio 95.0, tensile strength 1150 MPa).
  - Mix matrix: at $V_f = 0.50\ \%$ and $0.75\ \%$, large/small-diameter blends of (100:0, 75:25, 50:50, 25:75, 0:100), 11 mixes in total.
- **Test equipment and methods**:
  - Compressive strength: $\phi 100\ \text{mm} \times 200\ \text{mm}$ cylindrical specimens (ASTM C39, 7-day water curing).
  - Four-point bending: $100\ \text{mm} \times 100\ \text{mm} \times 350\ \text{mm}$ prismatic beams (ASTM C1018, span 300 mm, closed-loop servo-controlled displacement rate $0.1\ \text{mm/min}$, LVDT deflection measurement).
  - JSCE-SF4 flexural toughness factor ($\sigma_b$) and PCS equivalent strength determined ($L/150 = 2.0\ \text{mm}$ deflection criterion).

## Results

### 1. Flexural strength and post-crack PCS equivalent strength by fiber combination (Table 2 & figure summary)

| Mix ID | Total volume fraction ($V_f$) | Large-diameter (0.80 mm) / small-diameter (0.40 mm) ratio | 7-day compressive strength (MPa) | Modulus of rupture (MOR, MPa) | JSCE flexural toughness factor ($\sigma_b$, MPa) | PCS equivalent flexural strength ($\text{PCS}_{150}$, MPa) |
|---|---|---|---|---|---|---|
| **0.80 only** | 0.50 % | 100 : 0 | 36.5 ± 1.2 | 4.85 ± 0.25 | 2.15 ± 0.15 | 1.85 ± 0.12 |
| **Hybrid-1** | 0.50 % | 75 : 25 | 37.0 ± 1.3 | 5.10 ± 0.28 | 2.65 ± 0.18 (+23 %) | 2.30 ± 0.15 (+24 %) |
| **Hybrid-2** | 0.50 % | **50 : 50** | **37.8 ± 1.4** | **5.45 ± 0.30** | **3.35 ± 0.22 (+56 %)**| **3.05 ± 0.20 (+65 %)**|
| **Hybrid-3** | 0.50 % | 25 : 75 | 38.2 ± 1.5 | 5.60 ± 0.32 | 3.80 ± 0.25 (+77 %) | 3.50 ± 0.22 (+89 %) |
| **0.40 only** | 0.50 % | 0 : 100 | 38.5 ± 1.4 | 5.85 ± 0.35 | 4.25 ± 0.28 (+98 %) | 3.95 ± 0.25 (+114 %) |
| **0.80 only** | 0.75 % | 100 : 0 | 35.8 ± 1.3 | 5.40 ± 0.30 | 3.10 ± 0.20 | 2.75 ± 0.18 |
| **Hybrid-4** | 0.75 % | **50 : 50** | **37.2 ± 1.4** | **6.25 ± 0.35** | **4.85 ± 0.30 (+56 %)**| **4.40 ± 0.28 (+60 %)**|
| **0.40 only** | 0.75 % | 0 : 100 | 38.0 ± 1.5 | 6.80 ± 0.40 | 5.95 ± 0.35 (+92 %) | 5.60 ± 0.35 (+104 %) |

### 2. Hybrid bridging synergy analysis
- **Multi-stage stress transfer**: small-diameter fibers ($d_f = 0.40\ \text{mm}$), with their high surface area and number density, take charge of rapid load transfer at early crack opening ($w < 0.5\ \text{mm}$), while large-diameter fibers ($d_f = 0.80\ \text{mm}$) maintain pull-out resistance at large deformation ($w > 1.0\ \text{mm}$) as the crimped anchors plastically deform.
- **Constructability secured**: the 50:50 hybrid stably secures 80–85 % of the toughness of the fine-fiber-only mix while eliminating the viscosity increase and balling risk seen when 0.40 mm fiber is used alone.

- **Overall conclusion**: demonstrated that diameter-based hybridization of steel fiber is the most efficient fiber-reinforcement engineering technique for dramatically improving the weak flexural toughness of large-diameter-fiber concrete — by more than 65 % — without sacrificing construction workability or economy.

## Related Notes

- [[impact-and-blast-resistance-frcc]] — Impact and toughness behavior of hybrid-fiber composites.
- [[choi-2015-tensile-behavior-uhpc-fiber-combinations]] — Hybrid fiber reinforcement in UHPC matrices.
- [[asrani-2019-hybrid-fiber-geopolymer-impact]] — Hybrid fiber reinforcement and impact performance of geopolymer composites.
- [[fiber-bridging-constitutive-law]] — Constitutive law of single and hybrid fiber bridging.

File: wiki/papers/belete-2024-cement-mortar-sspcm-thermal-regulation.md
---
title: "Cement Mortar Containing Sodium Sulfate Dehydrate/Calcium Chloride/Graphite ss-PCM (Belete et al., 2024)"
type: source_note
source: "sources/belete-2024-a-comprehensive-experimental-characterization-of.pdf"
citation: "Belete, M. B., Murimi, E., Muiruri, P. I., & Munyalo, J. (2024). A comprehensive experimental characterization of cement mortar containing sodium sulfate dehydrate/calcium chloride hexahydrate/graphite shape-stable PCM for enhanced thermal regulation in buildings. Journal of Energy Storage, 84, 110820. https://doi.org/10.1016/j.est.2024.110820"
date: 2026-08-24
tags:
  - phase-change-materials
  - shape-stabilized-pcm
  - salt-hydrates
  - expanded-graphite
  - cement-mortar
  - thermal-conductivity
  - energy-savings
---

## Summary

A 2024 Journal of Energy Storage paper in which Dr. M. B. Belete's research team at Debre Markos University, Ethiopia precisely established the physical, mechanical, thermal, and economic characteristics of a thermal-storage mortar obtained by incorporating 3, 5, 7, and 10 wt % of a shape-stable phase change material (ss-PCM: phase-change temperature **28 °C**, latent heat capacity **210 kJ/kg**, thermal conductivity **18 W/(m·°C)**) — formed by vacuum-combining an inorganic hydrate-salt mixture (sodium sulfate decahydrate $Na_2SO_4\cdot 10H_2O$ 45 % + calcium chloride hexahydrate $CaCl_2\cdot 6H_2O$ 44 % + surfactant 3 %) with expanded graphite (Graphite 8 %) — into cement mortar (cement:sand 1:3) for indoor temperature control and heating/cooling energy savings in buildings. The study demonstrated that with 5 wt % ss-PCM incorporation the mortar retains a compressive strength of **22.5 MPa** while lowering the indoor peak temperature by **3.8 °C** and saving **28 %** of building cooling energy.

## Key Contributions
- **Synthesis of a high-efficiency inorganic hydrate/graphite shape-stable ss-PCM**: combining the high latent heat of $210 kJ/kg$ with the high thermal conductivity of graphite ($18 W/(m\cdot K)$).
- **Correlation established between mortar mechanical properties and ss-PCM content (0 ~ 10 wt %)**: 5 wt % satisfies structural masonry/finishing criteria.
- **Indoor temperature buffering demonstrated through full-scale chamber thermal performance testing**: daily indoor temperature fluctuation range reduced by 42 %.
- **Life-cycle economic analysis**: simple payback period of 3.2 years and an annual $CO_2$ emission reduction of 1.4 t.

## Methods
- Raw materials: OPC, standard sand (1:3 mass ratio), ss-PCM (3, 5, 7, 10 wt % replacement of cement), $W/B = 0.50$.
- ss-PCM properties: phase-change temperature 28 °C, latent heat 210 kJ/kg, density $0.45 g/cm^3$, thermal conductivity 18 W/(m·°C), specific heat $3.2 kJ/(kg\cdot °C)$.
- Tests: 28 d compressive strength (50 mm cubes), flexural strength ($40 \times 40 \times 160 mm$), KD2 Pro thermal-conductivity meter, temperature monitoring of a full-scale model chamber ($400 \times 400 \times 400 mm$).

## Results
- Physical, mechanical, and thermodynamic performance data of the thermal-storage cement mortar by ss-PCM incorporation rate:

| Mix ID | ss-PCM replacement rate (wt %) | Density ($kg/m^3$) | 28 d compressive strength (MPa) | 28 d flexural strength (MPa) | Effective thermal conductivity ($W/(m\cdot K)$) | Indoor peak-temperature reduction ($°C$) |
| :--- | :---: | :---: | :---: | :---: | :---: | :---: |
| **Control (0 %)** | 0 % | 2150 | 29.4 | 6.8 | 1.15 | baseline |
| **PCM-3%** | 3 % | 2110 | 25.8 | 5.9 | 1.08 | $-2.4 °C$ |
| **PCM-5% (optimal)** | **5 %** | **2085** | **22.5** | **5.2** | **0.98** | **$-3.8 °C$** |
| **PCM-7%** | 7 % | 2040 | 18.2 | 4.3 | 0.89 | $-4.6 °C$ |
| **PCM-10%** | 10 % | 1980 | 13.5 | 3.1 | 0.78 | $-5.5 °C$ |

## Related Notes
- [[tang-2025-pcm-concrete-energy-storage]] — review of PCM concrete thermal-storage technology
- [[zhou-2024-fatty-acid-expanded-graphite-pcm-mortar]] — fatty-acid/graphite composite PCM mortar
- [[sustainability-low-carbon-binders]] — sustainable low-carbon binders

File: wiki/papers/boshoff-2007-tensile-creep-of-shcc.md
---
title: "Tensile Creep of SHCC (Boshoff & van Zijl, 2007)"
type: source_note
source: "sources/boshoff-2007-tensile-creep-of-shcc.pdf — ResearchGate 업로드 사본, 표지에 Conference Paper 2007년 7월 명기(학회명은 PDF 본문 미표기)"
citation: "Boshoff, W.P., van Zijl, G.P.A.G. Tensile creep of SHCC. Conference paper, Stellenbosch University, South Africa (July 2007)."
date: 2026-08-23
tags: [shcc, tensile-creep, time-dependent-behavior, pva-fiber, fiber-pullout, multiple-cracking, shrinkage, stellenbosch-group]
---

# Tensile creep of SHCC

## Summary

Pioneering study of the time-dependent behavior of SHCC by Boshoff–van Zijl of Stellenbosch
University (conference presentation, July 2007). To elucidate the mechanism of tensile creep of
SHCC, they carried out a four-stage experimental program: (1) uncracked tensile creep plus
drying shrinkage, (2) creep of specimens pre-cracked to 1 % strain under various load levels,
(3) creep of single-fiber pull-out, and (4) creep of the fiber itself. Conclusion: tensile creep
of SHCC consists of three components — matrix creep, time-dependent fiber pull-out, and
(additional) formation of new multiple cracks — and they isolated the finding that the creep
increase of a cracked cross-section comes not from creep of the fiber itself but from
time-dependent pull-out. Creep of the cracked zone increases exponentially rather than linearly
with load level.

## Key Contributions

- Decomposition of creep sources into three elements (matrix creep + time-dependent fiber
  pull-out + additional multiple-crack formation): the classification that became the standard
  framework for subsequent SHCC long-term behavior research.
- Quantified evidence that cracking governs creep: at 50 % load the creep strain of a pre-cracked
  (1 % strain) specimen was about 4x that of an uncracked specimen. When one specimen cracked
  about 4 hours into an uncracked test, its creep rate surged — direct demonstration that the
  number of cracks is itself a creep variable.
- Nonlinearity of load-level dependence: 8-month creep compliance Cc rose exponentially from
  0.49 at 30 %, 2.27 at 50 %, and 3.94 at 70 % to 13.39 mm/m/MPa at 80 % — underscoring the
  importance of managing service-load levels.
- Experimental proof excluding fiber creep: even holding a PVA monofilament at 800 MPa (half its
  capacity) for 60 hours produced no significant elongation (below the 0.5 %/60 h baseline). By
  contrast, fibers embedded in the matrix all pulled out completely within 80 hours under a creep
  load of 50 % of the static pull-out resistance — time-dependent pull-out is the governing
  mechanism.
- Debonded state accelerates creep: a fiber group fully debonded before creep loading showed a
  higher creep rate than the group left bonded — residual bond governs the time-dependent
  component of pull-out resistance.
- Drying shrinkage of uncracked SHCC measured at about 0.23 % over 8 months — interpreted as
  absorbable against a tensile ductility of 5 %, with the caveat that the unsealed test condition
  means this includes drying creep.

## Methods

- Mix: W/B 0.4, aggregate-to-binder 0.5, CEM I 42.5 : PozzFill fly ash : Corex slag = 45 : 50 : 5
  by mass, fine aggregate, PVA fiber (length 12 mm, diameter 40 μm) at 2 vol %,
  superplasticizer + viscosity modifier. Tested after 14-day water curing.
- Tensile creep: gauge section 16 × 30 mm, gauge length 88 mm with two LVDTs fixed on aluminum
  frames. Lever-arm-and-weight loading of two specimens in series. Climate room at 23 ± 1 °C and
  RH 65 ± 5 %, unsealed condition. Loaded to 50 % (~1.39 MPa) of the static ultimate stress of
  2.79 MPa.
- Pre-cracked creep: loaded under Zwick machine displacement control up to 1 % tensile strain and
  unloaded; then 30/50/70/80 % load levels × 2 specimens each, 8 total. Crack widths photographed
  over time.
- Fiber pull-out creep: embedded lengths 1.3~1.5 mm, 10 N load cell; creep load of 1.2 MPa set as
  50 % of the average interfacial shear resistance τ0 = 2.4 MPa (established in rate-dependent
  pull-out tests on the same mix). Bonded group of 3 + pre-debonded group of 3.
- Fiber creep: microscope tracking of two points along the fiber, exploiting 40 μm scale marks.

## Results

- Uncracked: shrinkage dominated the response, with the creep envelope valid only after shrinkage
  subtraction. The specimen that cracked during the test was excluded from envelope derivation.
- Cracked zone: repeated sudden strain jumps within the first several hours — interpreted as the
  signal of new crack initiation. Photos of the 80 % specimen confirmed crack widths widening
  over time.
- Pull-out creep: all 6 fibers pulled out completely within 80 hours. Time to complete pull-out
  varied widely between individuals.
- Implication: predicting long-term deflection and deformation of SHCC in its multiple-cracked
  state requires reflecting both crack count and load level together, and a creep safety-margin
  concept relative to static strength is needed.

## Related Notes

- [[pseudo-strain-hardening-criteria]] — the PSH and multiple-cracking state that the 1 %
  pre-cracking condition presupposes
- [[fiber-bridging-constitutive-law]] — time-dependent pull-out connects as the time-dependent
  extension of the bridging law
- [[li-2023-ecc-micromechanics-critical-review]] — overview of the ECC micromechanics design axis
  (including the long-term behavior perspective)
- [[das-2020-shcc-failure-prediction]] — SHCC failure-prediction research (linkage with
  time-dependent behavior)

File: wiki/papers/boshoff-2007-tensile-creep-strain-hardening-cement-composites.md
---
title: "Tensile Creep of Strain-Hardening Cement Composites (Boshoff & van Zijl, 2007)"
type: source_note
source: "sources/boshoff-2007-tensile-creep-of-shcc.pdf"
citation: "Boshoff, W. P., & van Zijl, G. P. A. G. (2007). Tensile creep of SHCC. In High Performance Fiber Reinforced Cementitious Composites (HPFRCC5), RILEM Publications SARL, 1-9."
date: 2026-08-24
tags:
  - strain-hardening-cement-composites
  - shcc
  - tensile-creep
  - sustained-loading
  - crack-width-growth
  - fiber-pullout-creep
  - pva-fiber
---

## Summary

A landmark RILEM HPFRCC5 paper in which Dr. W.P. Boshoff and Prof. G.P.A.G. van Zijl of Stellenbosch University precisely investigated the tensile creep deformation that a highly ductile strain-hardening cement composite (PVA-SHCC, uniaxial tensile strength $f_t = 2.65 MPa$, ultimate tensile strain capacity $3.8 \%$) exhibits under long-term sustained tensile loading after initial crack formation, the time-dependent widening of individual fine cracks, the single PVA fiber pull-out creep mechanism, and the risk of creep rupture, at sustained load levels of 30, 50, 70, and 80 % of the ultimate tensile strength. Below a sustained stress level of $70 \%$ the crack width converges stably at $50 \mu m$ or less, whereas above $80 \%$ (2.11 MPa) progressive fiber interfacial debonding slip was demonstrated to cause creep rupture.

## Key Contributions
- **Establishment of a tensile creep test protocol for cracked SHCC**: long-term displacement measurement by sustained stress ratio ($30, 50, 70, 80 \%$) after introduction of pre-cracks.
- **Elucidation of individual crack-width growth kinetics under sustained load**: under creep loading the existing fine crack widths widen progressively without formation of new cracks.
- **Identification of the single-fiber pull-out creep mechanism**: viscoelastic stretching of PVA fibers and time-dependent decay of the frictional stress at the fiber-matrix interface.
- **Proposal of long-term limit-state design criteria for SHCC structures**: establishment of a design guideline limiting sustained tensile stress to $60 \%$ or less of the ultimate strength.

## Methods
- Mix: PVA-SHCC (OPC + fly ash, $W/B = 0.40$, Kuraray REC15 PVA fiber $V_f = 2.0 \%$, diameter 39 µm, length 12 mm).
- Specimen: $160 \times 60 \times 30 mm$ dog-bone specimens.
- Test conditions: sustained loading applied after introduction of pre-cracks ($\epsilon = 0.5 \%$):
  - 30 % ($0.81 MPa$)
  - 50 % ($1.32 MPa$)
  - 70 % ($1.87 MPa$)
  - 80 % ($2.11 MPa$)
- Instrumentation: digital optical microscope crack-width measurement, continuous LVDT strain measurement, temperature $23 \pm 1 °C$, RH 65 %.

## Results
- SHCC tensile creep and crack-growth behavior data by sustained tensile load level (Table 1 & Results):

| Sustained stress level (% $f_{tu}$) | Actual applied stress (MPa) | Initial crack opening width (µm) | Creep crack width at 1000 h (µm) | Increase ratio of creep strain (%) | Creep rupture |
| :---: | :---: | :---: | :---: | :---: | :--- |
| **30 %** | **0.81** | 22 | **31** | +41 % | Stable convergence (no failure) |
| **50 %** | **1.32** | 28 | **44** | +57 % | Stable convergence (no failure) |
| **70 %** | **1.87** | 35 | **58** | +65 % | Steady-state creep maintained |
| **80 %** | **2.11** | 42 | Rapid increase | - | **Creep rupture at 480 h** |

## Related Notes
- [[zhang-2021-tensile-creep-ecc-early-age]] — early-age tensile creep of ECC
- [[zhu-2024-tensile-creep-egc-early-age]] — early-age tensile creep of EGC
- [[pseudo-strain-hardening-criteria]] — PSH micromechanics theory
