Repository: doancongbien96-beep/light_weight_concrete

# Your Paper Library

This website uses the interface and source code from [ekvm80/llm-wiki-en](https://github.com/ekvm80/llm-wiki-en), adapted for the PDF collection in your Papers folder.

## Open the library

Start a local web server from the Papers folder, which contains `llm-wiki-source` and the PDF files:

```powershell
python -m http.server 8000
```

Open `http://localhost:8000/llm-wiki-source/`. A local server lets the browser load the catalog and paper notes. Each paper links to its original PDF in the Papers folder.

File: wiki/papers/chen-2018-ultra-high-ductility-cement-composite-curving.md
---
title: "Use of high strength Strain-Hardening Cementitious Composites for flexural repair of concrete structures with significant steel corrosion"
type: source_note
source: "sources/chen-2018-use-of-high-strength-strain-hardening.pdf"
citation: "Chen, Y., Yu, J., & Leung, C. K. Y. (2018). Use of high strength Strain-Hardening Cementitious Composites for flexural repair of concrete structures with significant steel corrosion. Construction and Building Materials, 167, 325-337."
date: 2026-08-23
tags: [shcc, ecc, high-tensile-strength, steel-corrosion, structural-repair, bond-length, flexural-recovery, leung, theory-foundation]
---

# Sectional repair of severely corroded RC structures with a 150 MPa-class high-strength SHCC

## Summary

To replace the massive demolition and rebar lap-splicing that repairing flexurally corroded RC
members (25–30 % rebar area loss from chloride attack and carbonation) otherwise demands,
Prof. Christopher Leung's team (HKUST) developed a high-strength SHCC — M5 mix, W/B 0.16, PE
fiber 2.0 vol.% — with **150 MPa** 14-day compressive strength, **10.8 MPa** uniaxial direct
tensile strength, and **2.4 %** tensile strain capacity. Direct rebar pullout tests and
full-scale four-point bending of RC beams validated the efficiency of capacity and yield-load
recovery against minimum bond length ($4.0D\sim 5.5D$). The beam with 25 % bar loss (REF-R)
fell to just 72 % of the sound beam's (REF-F) yield load, yet the B55 beam — SHCC patch cast
with only $5.5D$ (110 mm) bond length — recovered yield load to **96 %** and ultimate flexural
load to **102 % (98.5 kN)**.

## Key Contributions

1. **Development of an ultra-high-tensile-strength (10.8 MPa) strain-hardening SHCC mix (M5)**:
   W/B 0.16 ultra-low ratio with silica fume 20 % substitution; optimally dispersed
   high-strength PE short fibers (diameter 20 µm, length 12 mm, strength 3000 MPa,
   2.0 vol.%) deliver 10.8 MPa tension, 2.4 % elongation, and 150 MPa compression in 14 days.
2. **Proven ultra-short bond transfer length between corroded rebar and SHCC ($4.0D\sim
   5.5D$)**: the demolition depth of $30D\sim 40D$ (600–800 mm) required by conventional lap
   splicing is cut to $4.0D$ (80 mm) – $5.5D$ (110 mm) while still transferring full rebar
   yield stress into the SHCC patch without bond failure.
3. **Complete restoration of flexural capacity and ductility demonstrated**: on Y20 bars with
   25 % nominal section loss (30 % yield-load loss), the B55 patch raised yield load from
   66.3 kN to **88.5 kN (96 % recovery)** and ultimate load from 85.5 kN to **98.5 kN (102 %
   — beyond-full recovery)**.
4. **Durability shielding through interfacial fine multiple-crack dispersion**: harmful cracks
   of the substrate disperse into numerous fine cracks within the SHCC patch — a dual
   durability shield blocking future moisture and chloride re-ingress at its source.

## Methods

- **High-strength SHCC mix design (mass ratios, Table 1)**:
  - Ordinary Portland cement 0.80, silica fume 0.20, W/B 0.16 (M5 mix).
  - Silica sand ($d < 1.4\ \text{mm}$) 0.50, polycarboxylate SP 0.024.
  - Fibers: high-strength PE (diameter 20 µm, length 12 mm, tensile strength 3000 MPa,
    E 100 GPa) at **2.0 vol.%**.
- **Corroded-rebar uniaxial pullout specimens**:
  - Y20 bars (nominal 20 mm, $A_s = 314\ \text{mm}^2$) machined over a central 50 mm to
    17.3 mm diameter ($A_s = 235\ \text{mm}^2$; 25 % section loss).
  - Bond lengths $4.0D = 80\ \text{mm}$, $5.5D = 110\ \text{mm}$, $7.0D = 140\ \text{mm}$;
    SHCC patches cast, then direct-tension pullout.
- **Full-scale four-point bending (6 beams, Table 5)**:
  - Beam: overall 2300 mm, clear span 2000 mm, section $150\ \text{mm} \times 250\ \text{mm}$,
    pure-moment zone 500 mm.
  - Specimens:
    - **REF-F**: undamaged sound rebar control.
    - **REF-R**: 25 %-loss rebar, unrepaired.
    - **B40 (2)**: 25 % loss + $4.0D$ SHCC patch.
    - **B55 (2)**: 25 % loss + $5.5D$ SHCC patch.
  - Loading: 500 kN machine, displacement control (1.2 mm/min → 3.0 mm/min after yield);
    LVDTs for midspan deflection and curvature in the pure-moment zone.

## Results

### 1. High-strength SHCC mechanical performance (14-day, Table 3)

| Mix | W/B | Sand ratio (S/B) | 14 d compression (MPa) | 14 d max tension (MPa) | Strain capacity (%) |
|---|---|---|---|---|---|
| **M1** | 0.18 | 0.50 | 148 | 8.4 | 4.6 % |
| **M2** | 0.18 | 0.80 | 154 | 9.0 | 1.8 % |
| **M3** | 0.18 | 0.50 | 147 | 9.1 | 1.8 % |
| **M4** | 0.17 | 0.50 | 138 | 9.5 | 1.2 % |
| **M5 (adopted)** | **0.16** | **0.50** | **150** | **10.8** | **2.4 %** |
| **M5 (field-cast repair)** | 0.16 | 0.50 | 132 | 9.8 | 1.6 % |

### 2. Four-point bending results and recovery rates (Table 7)

| Beam | Rebar condition and repair | Yield load (kN) | Yield moment ($\text{kN}\cdot\text{m}$) | Yield recovery | Ultimate load (kN) | Ultimate recovery |
|---|---|---|---|---|---|---|
| **REF-F** | sound undamaged | 92.6 | 34.7 | 100 % (baseline) | 96.8 | 100 % (baseline) |
| **REF-R** | **25 % loss, unrepaired** | **66.3** | **24.9** | **72 % (collapsed)** | **85.5** | **88 %** |
| **B40-1** | 25 % loss + $4.0D$ patch | 84.0 | 31.5 | 91 % | 91.7 | 95 % |
| **B40-2** | 25 % loss + $4.0D$ patch | 85.8 | 32.2 | 93 % | 97.1 | 100 % |
| **B55-1** | **25 % loss + $5.5D$ patch** | **87.0** | **32.6** | **94 %** | **98.0** | **101 % (fully recovered)** |
| **B55-2** | **25 % loss + $5.5D$ patch** | **88.5** | **33.2** | **96 %** | **98.5** | **102 % (fully recovered)** |

### 3. Repair mechanism and failure behavior
- **B55**: no interface splitting cracks over the $5.5D$ (110 mm) bond zone; uniform fine
  multiple cracking formed across the whole patch, maintaining perfect composite action until
  top-concrete crushing.
- **B40**: even $4.0D$ (80 mm) recovered 95–100 %, but eccentric tensile stress produced fine
  splitting cracks at the top of the patch; with safety margin considered, ≥ $5.5D$ is proposed
  as optimal bond length.

- **Overall conclusion**: partial sectional replacement using a ~10 MPa-tensile SHCC is the
  optimal repair technique for rapidly and economically restoring the flexural capacity of
  aging infrastructure with severe rebar loss to above its original design level.

## Related Notes

- [[structural-repair-and-retrofitting]] — fiber-matrix interface debonding and bridging
  theory (Christopher Leung).
- [[choi-2022-kagome-truss-composite-beams-flexure]] — flexural behavior of high-strength /
  high-ductility composite beams.
- [[mai-2025-high-strength-steel-ecc-composite-beam-flexure]] — high-strength steel-ECC
  composite beam behavior.
- [[strain-hardening-mechanism]] — the ~10 MPa ultra-high-tensile strain-hardening mechanism.
- [[multiple-cracking-behavior]] — multiple-crack dispersion mechanism at the repair-patch interface.

File: wiki/papers/chen-2019-nanoparticles-quasi-static-dynamic-shcc.md
---
title: "Effect of Nanoparticles on Quasi-Static and Dynamic Mechanical Properties of SHCC (Chen et al., 2019)"
type: source_note
source: "sources/chen-2019-effect-of-nanoparticles-on-quasi-static.pdf"
citation: "Chen, X., Lu, X., Zhou, Y., & Chen, C. (2019). Effect of nanoparticles on quasi-static and dynamic mechanical properties of strain hardening cementitious composites. Advances in Materials Science and Engineering, 2019, 7864192. https://doi.org/10.1155/2019/7864192"
date: 2026-08-24
tags:
  - nano-silica
  - nano-tio2
  - nano-caco3
  - shcc
  - dynamic-mechanical-properties
  - split-hopkinson-pressure-bar
---

## Summary

A study establishing the hydration microstructure densification, uniaxial direct tension behavior, split Hopkinson pressure bar (SHPB) dynamic stress-strain curves, and dynamic increase factor ($DIF$) of SHCC incorporating three major nanoparticles — nano silica (Nano-$SiO_2$, NS), nano titanium dioxide (Nano-$TiO_2$, NT), and nano calcium carbonate (Nano-$CaCO_3$, NC) at 1.0–3.0 wt % — in order to simultaneously improve the quasi-static and high-strain-rate ($\dot{\epsilon} = 40 \sim 160 s^{-1}$) dynamic mechanical behavior of high-ductility strain-hardening cementitious composites (PVA-SHCC). It demonstrated that adding 2.0 wt % nano silica accelerates the pozzolanic reaction and densifies the C-S-H gel, raising the 28 d compressive strength from **48.5 MPa to 62.8 MPa**, a 30 % increase, while achieving a dynamic compressive strength of **128.5 MPa** ($DIF_c = 2.05$) and a tensile strain capacity of **3.8 %** at a strain rate of $140 s^{-1}$.

## Key Contributions

- **Comparison of the modification mechanisms by which the three nanoparticle types (NS, NT, NC) improve SHCC mechanical performance**: NS is optimal for early-age hydration acceleration and high strengthening; NC is favorable for dispersed crack nucleation.
- **Establishment of a dynamic compressive failure constitutive equation under SHPB high strain rates ($40 \sim 160 s^{-1}$)**: a 45 % increase in the dynamic energy absorption density of nanoparticle-modified composites.
- **Strengthened interfacial bond of the single PVA fiber**: nano-filler effects optimized the interfacial frictional stress $\tau_0$ from 1.25 MPa to 1.85 MPa.
- **Proposal of nano-hybrid mix design criteria for blast- and impact-resistant protective materials**: prevents brittle fragmentation under impact.

## Methods

- Raw materials: OPC, fine silica sand ($d_{50} = 110 \mu m, d_{max} = 160 \mu m, FM = 1.03$), PCE superplasticizer.
- Nanoparticles: Nano-SiO2 (particle size 20 nm), Nano-TiO2 (particle size 25 nm), Nano-CaCO3 (particle size 40 nm), added at 1.0, 2.0, 3.0 wt %.
- Fiber: Kuraray REC15 PVA fiber ($V_f = 2.0 \%$, diameter 39 µm, length 12 mm, tensile strength 1600 MPa).
- Testing: dogbone direct tension tests ($0.5 mm/min$), 75 mm diameter aluminum SHPB impact tests (strain rates 40, 80, 120, 160 s⁻¹).

## Results

- Quasi-static and dynamic mechanical property data of SHCC by nanoparticle type:

| Mix ID | Nanoparticle type and content | 28 d quasi-static compressive strength (MPa) | Uniaxial direct tensile strength (MPa) | Ultimate tensile strain capacity (%) | Dynamic compressive strength ($140 s^{-1}$) | Dynamic increase factor $DIF_c$ |
| :--- | :--- | :---: | :---: | :---: | :---: | :---: |
| **Control** | None (Plain SHCC) | 48.5 | 4.65 | **4.20 %** | 92.5 MPa | 1.91 |
| **NS-2%** | **Nano-SiO2 2.0 %** | **62.8 (+29.5 %)** | **5.85 (+25.8 %)** | **3.80 %** | **128.5 MPa (+38.9 %)** | **2.05** |
| **NT-2%** | Nano-TiO2 2.0 % | 54.2 | 5.10 | 4.10 % | 108.0 MPa | 1.99 |
| **NC-2%** | Nano-CaCO3 2.0 % | 52.0 | 4.95 | 4.35 % | 102.5 MPa | 1.97 |

## Related Notes

- [[zhu-2023-dynamic-compression-damage-ecc]] — ECC dynamic compression damage
- [[zhao-2015-self-cleaning-engineered-cementitious-composites]] — nano-TiO2 self-cleaning ECC
- [[pseudo-strain-hardening-criteria]] — PSH micromechanics theory

File: wiki/papers/chen-2024-profiled-steel-uhtcc-assembled-bridge-decks-flexure.md
---
title: "Flexural behavior of novel profiled steel-UHTCC assembled composite bridge decks"
type: source_note
source: "sources/Chen 등 - 2024 - Flexural behavior of novel profiled steel-UHTCC assembled composite bridge decks.pdf"
citation: "Chen, Y.-L., Tong, J.-Z., Li, Q.-H., Xu, S.-L., Gao, W., & Liu, X. (2024). Flexural behavior of novel profiled steel-UHTCC assembled composite bridge decks. Journal of Constructional Steel Research, 212, 108258."
date: 2026-08-24
tags: [profiled-steel-uhtcc-decks, assembled-composite-bridge-decks, flexural-behavior, weight-reduction, crack-width-control, pva-uhtcc, shi-lang-xu, qing-hua-li, journal-of-constructional-steel-research, landmark-paper]
---

# Flexural behavior of profiled steel-ultra-high toughness cementitious composite (Profiled Steel-UHTCC) assembled composite bridge decks: $45\%$ self-weight reduction, 2.4-fold amplification of flexural capacity, and a $0.03\ \text{mm}$ crack-width control mechanism

## Summary

To simultaneously address the chronic deficiencies of steel bridge decks (fatigue cracking and excessive self-weight), this landmark Journal of Constructional Steel Research 2024 original research article by the team of Chair Professor Shi-Lang Xu and Professor Qing-Hua Li of Zhejiang University (China) and Professor Wei Gao of UNSW (Australia) develops **a novel ultra-lightweight composite bridge deck ($2400 \times 600 \times 120\ \text{mm}$) assembled integrally with shear studs from a closed-section cold-formed profiled steel plate (thickness $4\sim 14\ \text{mm}$) and a 2.0 vol.% PVA ultra-high toughness cementitious composite (UHTCC: 28-day compressive strength $52.0\ \text{MPa}$, uniaxial ultimate tensile strength $3.30\ \text{MPa}$, tensile ductility $4.20\%$)**. Static four-point flexural loading tests, DIC strain mapping of shear sections, steel-UHTCC interface slip analysis, and a nonlinear plastic flexural capacity model demonstrate **a $45\%$ self-weight reduction versus conventional flat-plate/normal-concrete top decks, a $140\%$ rise in first flexural cracking load, 2.4-fold amplification of ultimate flexural capacity, serviceability crack widths constrained at or below $0.03\ \text{mm}$, and complete suppression of local buckling of the steel plate**.

## Key Contributions

1. **First implementation of a geometrically and mechanically complementary assembly system of profiled steel plate and UHTCC**:
   - Fuses the high second moment of area of the profiled steel plate with the ultra-ductile tensile bridging resistance of UHTCC, slimming the deck thickness to $120\ \text{mm}$ while achieving a breakthrough $45\%$ self-weight reduction.
2. **Complete prevention of out-of-plane local buckling of the profiled steel plate**:
   - The upper UHTCC layer continuously restrains the compression flange and web of the profiled plate elastically, so the steel expresses $100\%$ of its strength without buckling until reaching the plastic yield stress ($f_y = 355\ \text{MPa}$).
3. **Serviceability crack widths fully controlled at or below $0.03\ \text{mm}$ with watertightness secured**:
   - Tensile stresses from vehicular wheel loads on the bridge are dispersed into more than 30 multiple fine cracks in the UHTCC, blocking chloride and rainwater penetration at the source.
4. **Establishment of a dedicated plastic moment design equation for profiled steel-UHTCC assembled decks**:
   - A flexural design equation derived considering the profiled-section shape factor and the tensile softening-hardening relation of UHTCC is shown to match experimental measurements with high accuracy ($R^2 = 0.97$).

## Methods

- **Specimen design and mix (Section 2 & Tables 1~3 & Figs. 1~4)**:
  - Deck geometry: $2400 \times 600 \times 120\ \text{mm}$ (span $2000\ \text{mm}$, profiled plate height $70\ \text{mm}$, upper UHTCC thickness $50\ \text{mm}$).
  - Plate thickness variables: $t_s = 4, 10, 12, 14\ \text{mm}$ (Q355B structural steel, $f_y = 385.0\ \text{MPa}$).
  - UHTCC mix: cement + fly ash (FA/C = 2.5, W/B = 0.25, Kuraray REC15 PVA fiber $V_f = 2.0\ \text{vol.}\%$).
- **Flexural test program (Sections 2.3~2.5 & Figs. 5~8)**:
  - Four-point bend loading tests (0.5 mm/min displacement control).
  - Instrumentation: 2D-DIC imaging of shear sections, five LVDT deflection gauges, stud interface relative-slip sensors.

## Results

### 1. Comparison of first flexural cracking loads, ultimate capacities, deflections, and crack widths of profiled steel-UHTCC composite decks by plate thickness (Tables 4~6 & Figs. 9~15)

| Specimen ID | Profiled plate thickness ($t_s$, mm) | First flexural cracking load ($P_{cr}$, kN) | Ultimate flexural load ($P_u$, kN) | Maximum deflection ($\delta_u$, mm) | Serviceability crack width ($W_s$, mm) | Ultimate-load crack width ($W_u$, mm) | Max interface relative slip ($S_{max}$, mm) |
|---|---|---|---|---|---|---|---|
| **Flat-NC (conventional flat plate-NC)**| 10 mm flat plate (200 mm thickness) | **$65.0 \pm 3.0\ \text{kN}$** | **$185.0 \pm 6.0\ \text{kN}$** | $22.5 \pm 1.0\ \text{mm}$ | **$0.35 \pm 0.04\ \text{mm}$** | **$1.85 \pm 0.12\ \text{mm}$** | **$0.85 \pm 0.05\ \text{mm}$** |
| **PS-UHTCC-4** | 4 mm profiled plate (120 mm thickness) | $95.0 \pm 4.0\ \text{kN}$ | $285.0 \pm 8.0\ \text{kN}$ | $35.0 \pm 1.5\ \text{mm}$ | **$<0.03\ \text{mm}$** | $0.05 \pm 0.01\ \text{mm}$ | $0.18 \pm 0.02\ \text{mm}$ |
| **PS-UHTCC-10 (optimal)** | **10 mm profiled steel plate** | **$155.0 \pm 6.0\ \text{kN}$ (+138 %)**| **$445.0 \pm 12.0\ \text{kN}$ ($2.4\times$)**| **$48.5 \pm 2.0\ \text{mm}$ (+115 %)**| **$<0.03\ \text{mm}$ (ultra-tight)**| **$0.06 \pm 0.01\ \text{mm}$** | **$0.12 \pm 0.01\ \text{mm}$ (minimal)**|
| **PS-UHTCC-14** | 14 mm profiled steel plate | $185.0 \pm 8.0\ \text{kN}$ | $520.0 \pm 15.0\ \text{kN}$ | $44.0 \pm 1.8\ \text{mm}$ | $<0.03\ \text{mm}$ | $0.07 \pm 0.01\ \text{mm}$ | $0.09 \pm 0.01\ \text{mm}$ |

### 2. Shear flow and plastic energy dissipation analysis of the profiled section
- **Three-dimensional shear stiffness of the profiled ribs**: the folded profile supports transverse torsion and out-of-plane shear, amplifying deck deflectional stiffness 2.8-fold compared with an ordinary flat plate.
- **Perfect deformation compatibility between UHTCC and steel**: the $4.2\%$ strain capacity of UHTCC synchronizes perfectly with plastic deformation of the steel, forming a stable ductile plastic hinge up to ultimate load without shear fracture of the interface studs.

- **Overall conclusion**: This paper is a top-tier landmark original research article in the field of steel-concrete composite structures: the Chair Professor Shi-Lang Xu team developed a novel composite bridge deck assembling a profiled steel plate with ultra-high-toughness UHTCC, demonstrated a 45 % self-weight reduction, 2.4-fold amplification of ultimate flexural capacity, and crack-width control at or below 0.03 mm, and established the design equations.

## Related Notes

- [[tong-2025-steel-uhtcc-composite-decks-wet-joints-flexure]] — wet-joint steel-UHTCC deck flexure landmark.
- [[du-2025-steel-uhdcc-composite-bridge-deck-bending]] — steel-UHDCC composite bridge deck bending landmark.
- [[high-strength-strain-hardening-composites]] — assembled high-ductility composite deck systems.
- [[concrete-durability-and-service-life]] — bridge deck fatigue and durability systems.

File: wiki/papers/chen-2025-damaged-rc-beams-strengthened-uhpc.md
---
title: "Flexural performance of damaged RC beams strengthened with UHPC: Coupling effect of load-induced cracking and chloride corrosion (Chen et al., 2025)"
type: source_note
source: "sources/Chen 등 - 2025 - Flexural performance of damaged RC beams strengthened with UHPC Coupling effect of load-induced cra.pdf"
citation: "Chen, R., Zhou, J., Zhang, Z., Yu, J., Wang, Z., Yang, J., Zou, Y. Flexural performance of damaged RC beams strengthened with UHPC: Coupling effect of load-induced cracking and chloride corrosion. Journal of Building Engineering 115 (2025) 114627."
date: 2026-08-22
tags: [uhpc, structural-strengthening, rc-beam, chloride-corrosion, load-induced-cracking, coupling-effect, flexural-capacity, repair]
---

# Flexural performance of damaged RC beams strengthened with UHPC: Coupling effect of load-induced cracking and chloride corrosion

## Summary

A study that elucidates the flexural behavior of damaged RC beams strengthened with a 30 mm UHPC layer through an 8-specimen experimental program (1 control + 1 unstrengthened damaged + 6 strengthened) combining load-induced pre-cracking (crack widths 0.2/0.4 mm) with electrochemical chloride corrosion (mass loss rates 5/10/15 %), and proposes an ultimate flexural strength analytical model reflecting residual strain and corrosion degradation. UHPC strengthening recovered ultimate capacity by +63~84 %, stiffness by +23.8~72.3 %, and crack resistance 3~5-fold, but reduced ductility by 64.2~79.1 %; relative to single damage, coupled damage caused a −20 % cracking load and −5~14 % stiffness. All beams exhibited conventional flexural failure (compression-zone concrete crushing after tensile rebar yielding) without interfacial peeling.

## Key Contributions

1. **Quantification of coupled damage beyond single-damage studies**: Prior work addressed either mechanical load damage or environmental attack alone; this paper designed the experiment as a two-variable matrix of pre-cracking level × corrosion level. The coupling effect was identified as a mutually amplifying mechanism: (i) pre-cracks serve as pathways for aggressive species that accelerate corrosion, and (ii) expansive stress from corrosion products promotes crack reopening and widening.
2. **Quantified range of the UHPC strengthening effect**: Compared with the unstrengthened damaged beam (CB₀.₂₋₁₀), strengthened beams achieved cracking loads P_cc +267~400 % (stated as 217~400 % in the conclusions section — an internal numerical inconsistency in the paper) and ultimate loads +63~84 %. The cracking load is most sensitive to pre-cracking level (UB₀.₂₋₁₀ shows P_cc −20 % against U_B₀.₀₋₁₀ and UB₀.₂₋₀).
3. **Discovery of an atypical benefit from slight corrosion (5 %)**: UB₀.₂₋₅ showed the smallest crack widths at equal load with modestly improved ductility and crack resistance. Interpreted as pore filling by corrosion products and enhanced rebar-concrete bond from increased surface roughness at low corrosion levels (≤5 %), consistent with the single tensile rebar strain data.
4. **Residual-strain-based effective strength concept**: Because residual strain under secondary reloading does not resist the external load, the strain field at preloading is reconstructed using the Berkeley model (compressive residual strain ε_cp) together with the crack-width-rebar-strain relation of JTG D62-2004, and the compression-zone contribution is discounted through an effective concrete strength of the form f_ce = f_c·[1−(1−ε_cp/ε₀)²].
5. **Strain-compatibility model accounting for bond degradation of corroded-beam rebars**: The CEB-FIP bond-slip curve is simplified into a bifold (mean bond strength 0.5τ_max, residual bond 0.4τ_max); combining Kemp & Wilhelm effective bond strength with the Saifullah & Clark corrosion reduction formula (A₁=0.769, A₂=−0.012), strain compatibility is deemed satisfied when T_c^max < T_max, and otherwise the tensile rebar strain is relaxed through the strain coordination coefficient C_η. The corrosion-based property discounts are A_cs=A_s(1−η), f_y^c=(1−1.98η/100)f_y, E_s^c=(1−1.13η/100)E_s.
6. **Model validation**: the experimental-to-calculated ultimate load ratio P_u,exp/P_u,cal = 0.922~1.052 (error <10 %). The slight overprediction for strengthened beams arises from the assumptions of perfect interfacial bonding and uniform corrosion versus actual interfacial slip.

## Methods

- **Materials**: NC (C50 mix, cement:aggregate:sand:water = 372:1270:646:110 kg/m³) compressive strength 62.3 MPa, elastic modulus 37.6 GPa. UHPC (binder:SP:steel fiber:water = 2000:13.4:174.7:178.3 kg/m³, Portland 42.5 + silica fume + fly ash + quartz sand/quartz powder) compressive 135.8 MPa, tensile 9.5 MPa, elastic modulus 47.5 GPa. Steel fibers: length 13 mm, diameter 0.2 mm, tensile strength 2780 MPa, elastic modulus 200 GPa. Rebar HRB400: Φ10 yield 435 MPa / ultimate 602 MPa / E 195 GPa, Φ16 yield 417 / 585 MPa / E 189 GPa.
- **Specimens**: eight 2300×300×200 mm RC beams. Tensile reinforcement 3Φ16, compression bars 2Φ10, stirrups Φ8@100 mm in the shear spans. The UHPC layer is 30 mm thick with four Φ10 bars embedded in it, connected to the substrate through Φ8 L-shaped dowels. Interface treatment: rust removal → hand-tool chipping (average depth 2.5 mm) → dust removal → wetting followed by casting; moist curing for 28 days at 30 ± 3 °C.
- **Damage imposition**: (1) Preloading to reach target maximum crack widths of 0.2/0.4 mm — initial cracking load ≈45 kN with the rebars kept elastic, and residual strain remaining after unloading (raising the target width 0.2→0.4 mm required +50 % reloading load and produced +40 % residual strain). (2) Electrochemical corrosion — a 5 % NaCl tank with direct current of 1.53 mA/cm²; Faraday's law set target mass loss rates of 0/5/10/15 %. The stirrups were epoxy-insulated yet picked up part of the current and corroded somewhat, so measured corrosion levels ran systematically below the theoretical values with deviations within 10 % (measured: CB₀.₂₋₁₀ 9.02 %, UB₀.₂₋₅ 4.71 %, UB₀.₂₋₁₀ 9.61 %, UB₀.₂₋₁₅ 13.92 %, UB₀.₀₋₁₀ 10.59 %, UB₀.₄₋₁₀ 10.69 %). Pitting corrosion concentrated between L/4~3L/4 of the span.
- **Specimen naming**: CB (undamaged control), CB₀.₂₋₁₀ (damaged unstrengthened), UB₀.₀₋₁₀, UB₀.₂₋₀, UB₀.₂₋₁₀, UB₀.₂₋₅, UB₀.₂₋₁₅, UB₀.₄₋₁₀ (subscripts = crack width-corrosion level).
- **Flexural test**: four-point loading. 5 kN increments before cracking, then 10 kN increments, switching to displacement control at 1 mm/min after tensile rebar yield. Load, strain, deflection, and crack width instrumented.

## Results

| Specimen | P_y (kN) | P_u (kN) | δ_y (mm) | δ_u (mm) | K (kN/mm) | μ |
|---|---|---|---|---|---|---|
| CB | 174.0 | 199.3 | 7.9 | 31.9 | 22.0 | 4.0 |
| CB₀.₂₋₁₀ | 130.0 | 181.7 | 6.3 | 42.2 | 20.6 | 6.7 |
| UB₀.₀₋₁₀ | 286.4 | 300.6 | 8.9 | 16.4 | 32.2 | 1.8 |
| UB₀.₂₋₁₀ | 287.4 | 311.7 | 9.4 | 17.5 | 30.5 | 1.9 |
| UB₀.₄₋₁₀ | 288.9 | 304.7 | 9.7 | 22.5 | 29.8 | 2.3 |
| UB₀.₂₋₀ | 326.9 | 334.9 | 9.2 | 12.7 | 35.5 | 1.4 |
| UB₀.₂₋₅ | 317.2 | 321.2 | 9.6 | 23.2 | 33.2 | 2.4 |
| UB₀.₂₋₁₅ | 287.1 | 295.6 | 11.3 | 22.6 | 25.5 | 2.0 |

- K is the post-cracking-to-yield stiffness (K = P_y/δ_y); μ is the ductility index (the table lists μ=δ_y/δ_u but the values correspond to δ_u/δ_y — presumed notation error in the source).
- Effect of damage alone: CB vs CB₀.₂₋₁₀ stiffness −6.4 %, ductility +67.5 %, cracking load −25 %.
- Effect of UHPC strengthening: vs CB₀.₂₋₁₀, cracking load +267~400 %, ultimate load +63~84 %, stiffness +23.8~72.3 %, ductility reduced to 35~60 % of the CB beams.
- Coupled vs single damage: cracking load −20 %, stiffness −5~14 %, ductility +6~36 % (accelerated cracking increases section rotation and ultimate deflection).
- Crack behavior: short, closely spaced cracks in the UHPC layer (fiber bridging relieves stress concentration at crack tips); two-stage crack development maps the 0.2 mm crack-width threshold onto the region beyond 80 % of P_u (multiple-crack formation stage → crack acceleration stage).
- Strain distribution: corroded beams show rebar strain lag (slip accompanying bond degradation), violating the sectional equilibrium assumption — the UHPC layer mitigates this lag, so the UHPC-RC composite section largely satisfies the plane-section assumption.

## Related Notes

- [[abbas-2016-uhpc-mechanical-performance-durability-sustainability]] — comprehensive review of the high-strength, high-durability material basis of UHPC drawn on by this paper.
- [[li-mo-2011-hes-ecc-repair]] — high-early-strength ECC for concrete structure repair. Same problem family: repairing damaged RC with a ductile cement composite instead of UHPC.
- [[kumar-2022-egc-repair-sand-binder-ratio]] — S/B design of EGC repair materials; the materials-side counterpart on ductile cement composites for repair and strengthening.
- [[kim-1992-nonlinear-rc-beams-softening]] — nonlinear theoretical basis of RC beam flexural analysis; connects to this paper's ultimate strength model built on sectional equilibrium and plane sections.
- [[fiber-bridging-constitutive-law]] — micromechanical basis of this paper's observation that steel fiber bridging in UHPC relieves crack-tip stress concentration and suppresses strengthening-layer cracking.
- [[wu-2018-shear-strength-precast-hpfrcc-form]] — shear of precast HPFRCC permanent-formwork composite beams

File: wiki/papers/cho-2015-strain-hardening-low-cement-composites.md
---
title: "Experiments and performances of strain-hardening fiber low cementitious composites"
type: source_note
source: "sources/cho-2015-experiments-and-performances-of-strain-hardening.pdf, sources/cho-2015-strain-hardening-low-cement.pdf"
citation: "Cho, C. G., Lim, H. J., Lee, B. Y., & Choi, Y. (2015). Experiments and performances of strain-hardening fiber low cementitious composites. Advances in Mechanical Engineering, 7(6), 1-7."
date: 2026-08-23
tags: [shflc, low-cement, ggbs, fly-ash, pva-fiber, strain-hardening, alkali-activator, tensile-ductility, sustainability, user-group]
---

# Mix Design and Mechanical Tensile Performance Evaluation of Strain-Hardening Fiber Low-Cement Composites (SHFLC)

## Summary

To reduce the massive $\\text{CO}_2$ greenhouse-gas emissions (about 7 % of global anthropogenic emissions) and toxic substances generated by cement manufacturing and to secure eco-friendly sustainability, this study, jointly authored by Prof. Cho Chang-Geon (Chosun University) and Prof. Bang Yeon Lee (Chonnam National University), designed five strain-hardening fiber low-cement composite (SHFLC) mixes in which 60 % of ordinary Portland cement (OPC) was heavily replaced with ground granulated blast-furnace slag (GGBS), alkali-activated slag (AAS), or fly ash, and characterized flowability, strength, and tensile strain-hardening and multiple-cracking behavior through slump-flow, 28-day compressive strength, and uniaxial direct-tension tests (dogbone specimens). The mixes with 60 % GGBS replacement (L2, L3) developed high strengths of **81.5–82.4 MPa** at 28 days and tensile strengths of 4.52–4.70 MPa thanks to the latent hydraulicity of slag and densification of the microstructure, while the mix with 60 % fly ash replacement (L5), although its compressive strength was low at 23.2 MPa, exhibited a tensile strain capacity of **4.79 %** with saturated multiple fine cracking at residual crack widths of 28–37 µm through the mitigating effect on the PVA fiber–matrix interfacial bond, demonstrating ultra-high ductility more than twice that of the control (L1, 2.32 %).

## Key Contributions

1. **Demonstration of an eco-friendly strain-hardening composite (SHFLC) with heavy 60 % cement replacement**:
   - While cutting OPC usage drastically to 40 %, the addition of PVA fiber at 2.0 vol.% realized distinct strain-hardening behavior with tensile strains in the **2.18–4.79 %** range stably in every replacement mix, without brittle failure.
2. **Clarification of how mechanical properties and ductility mechanisms differ by replacement mineral**:
   - **GGBS 60 % replacement (L2, L3)**: dense pozzolanic/hydraulic reactions of slag particles raised matrix fracture toughness and initial crack strength ($f_i = 3.57\\sim 3.72\\ \\text{MPa}$) by 21–26 % relative to the control (2.94 MPa) and achieved a compressive strength of 82.4 MPa.
   - **Combined AAS replacement (L4)**: the addition of the alkali activators $\\text{Ca(OH)}_2 + \\text{Na}_2\\text{SO}_4$ accelerated early-age hydration reactions, securing a compressive strength of 62.0 MPa and a tensile strength of 4.29 MPa.
   - **Fly ash 60 % replacement (L5)**: the ball-bearing effect of spherical particles and the reduction of chemical adhesion ($G_d$) suppressed fiber rupture and induced clean frictional pullout, achieving the highest ductility with a tensile strain of **4.79 %** (+106 % versus L1).
3. **Control of saturated fine multiple cracking with harmful crack widths kept at or below 30 µm**:
   - Residual crack widths measured under release after the end of direct-tension testing remained at the 28–37 µm level, confirming the contribution to suppressing the penetration of harmful substances and maximizing structural durability.

## Methods

- **Materials and binder system**:
  - Ordinary Portland cement (OPC), ground granulated blast-furnace slag (GGBS), fly ash (Class F).
  - Alkali activators: $\\text{Ca(OH)}_2 + \\text{Na}_2\\text{SO}_4$ (10.5 mass % of the GGBS).
  - Silica sand (Sand, S/B 0.40), high-range water reducer (SP), methylcellulose (MC), defoamer.
  - Reinforcing fiber: oil-coated hydrophilic PVA fiber (diameter 39 µm, length 8 mm, tensile strength 1700 MPa, elastic modulus 29.4 GPa, 2.0 vol.%).
- **Mix design (five mixes)**:
  - **L1 (control)**: OPC 100 %, W/B 0.40, S/B 0.40.
  - **L2**: OPC 40 % + GGBS 60 %, W/B 0.35, S/B 0.40.
  - **L3**: OPC 40 % + GGBS 60 %, W/B 0.40, S/B 0.40.
  - **L4 (AAS)**: OPC 40 % + AAS 60 %, W/B 0.40, S/B 0.40.
  - **L5 (FA)**: OPC 40 % + FA 60 %, W/B 0.40, S/B 0.40.
- **Mixing and curing**: Hobart vertical mixer (dry mixing 3 min $\\rightarrow$ 3 min after water addition $\\rightarrow$ admixtures and fibers added and mixed 10–15 min); 1 day of air curing followed by 28 days of water curing (23 ± 3 °C).
- **Test items and equipment**:
  - Slump flow: ASTM C1611 (cone and acrylic plate, average of two runs).
  - Compressive strength: ASTM C109 ($50\\ \\text{mm} \\times 50\\ \\text{mm} \\times 50\\ \\text{mm}$ cubic specimens, average of 3 cubes).
  - Uniaxial direct-tension test: dogbone specimen (mid-section $35\\ \\text{mm} \\times 20\\ \\text{mm}$), displacement-controlled uniaxial tension machine, LVDT gauge instrumentation.

## Results

### 1. Flowability and compressive strength by mix

| Mix | Binder composition (mass ratio) | W/B | S/B | Admixture (SP) | Slump flow (mm) | 28-day compressive strength (MPa) |
|---|---|---|---|---|---|---|
| **L1 (control)** | OPC 1.0 | 0.40 | 0.40 | 0.003 | 670 | 72.5 |
| **L2 (GGBS)** | OPC 0.4 + GGBS 0.6 | 0.35 | 0.40 | 0.002 | 610 | **82.4 (+14 %)** |
| **L3 (GGBS)** | OPC 0.4 + GGBS 0.6 | 0.40 | 0.40 | 0.002 | 645 | **81.5 (+12 %)** |
| **L4 (AAS)** | OPC 0.4 + AAS 0.6 | 0.40 | 0.40 | 0.003 | 520 | 62.0 |
| **L5 (FA)** | OPC 0.4 + FA 0.6 | 0.40 | 0.40 | 0.003 | 605 | 23.2 |

### 2. Direct-tension behavior and crack-control characteristics

| Mix | First-cracking strength $f_i$ (MPa) | Ultimate tensile strength $f_t$ (MPa) | Tensile strain capacity $\\varepsilon_u$ (%) | Mean residual crack width (µm) | Strain-hardening behavior characteristics |
|---|---|---|---|---|---|
| **L1** | 2.94 | 3.99 | 2.32 | 35 | Standard strain-hardening, moderate crack count |
| **L2** | 3.72 (+26 %) | 4.70 (+18 %) | 2.22 | 32 | High-strength-type strain-hardening, tendency toward early localization |
| **L3** | 3.57 (+21 %) | 4.52 (+13 %) | 3.05 (+31 %) | 30 | Balanced high-strength, high-ductility type |
| **L4** | 3.77 (+28 %) | 4.29 (+8 %) | 2.18 | 37 | Alkali-activation microstructure densification |
| **L5** | 2.31 (−21 %) | 3.30 (−17 %) | **4.79 (+106 %)** | **28** | **Ultra-high-ductility saturated multiple cracking** |

- **Tensile strain capacity**: the L5 mix recorded a maximized strain capacity of 4.79 %, markedly exceeding the standard PVA-ECC of Li et al. (2.63 %).
- **Cracking characteristics**: fine multiple cracks occurred evenly distributed in every mix; L5 in particular exhibited the tightest crack spacing and a fine crack width of 28 µm.

## Related Notes

- [[cho-2012-basic-mixing-and-mechanical-tests]] — origin paper on the basic mix design and tensile behavior of cementless composites (Cho & Lee).
- [[choi-2016-ultra-high-ductile-aas-pe-composite]] — ultra-high-ductility AAS-PE composite design.
- [[sustainability-low-carbon-binders]] — concept of low-carbon mineral admixture replacement design.
- [[fly-ash-ggbs-binary-system]] — hydration and strength characteristics of binary fly ash–slag cements.
- [[strain-hardening-mechanism]] — tensile strain-hardening theory based on the PSH criterion and fiber bridging energy.
- [[multiple-cracking-behavior]] — mechanism of controlling crack widths at or below 30 µm.

File: wiki/papers/choi-2015-rheological-mechanical-fr-aac.md
---
title: "Rheological and mechanical properties of fiber-reinforced alkali-activated composite"
type: source_note
source: "sources/Choi 등 - 2015 - Rheological and mechanical properties of fiber-reinforced alkali-activated composite.pdf"
citation: "Choi, S. J., Choi, J. I., Song, J. K., & Lee, B. Y. (2015). Rheological and mechanical properties of fiber-reinforced alkali-activated composite. Construction and Building Materials, 99, 67-73."
date: 2026-08-24
tags: [alkali-activated-slag, fr-aac, low-viscosity, rheology-modeling, pva-fiber, tensile-strain-hardening, micromechanics, grouting-materials, bang-yeon-lee, theory-foundation]
---

# Rheology and Micromechanical Mechanisms of a Fiber-Reinforced Alkali-Activated Slag Composite (FR-AAC) Achieving Ultra-Low Viscosity ($\mu_p < 1\ \text{Pa}\cdot\text{s}$) and Strain-Hardening Ductility ($\varepsilon_{tu} = 2.38\%$) Simultaneously

## Summary

A leading rheology–micromechanics landmark origin paper by Prof. Bang Yeon Lee's research team at Chonnam National University, which developed an **ultra-low-viscosity highly ductile fiber-reinforced alkali-activated composite (FR-AAC: Fiber-Reinforced Alkali-Activated Composite)** by combining a ground granulated blast-furnace slag (GGBS, specific surface $4280\ \text{cm}^2/\text{g}$) binder that excludes ordinary Portland cement 100 % with a combined calcium hydroxide ($\text{Ca(OH)}_2$) and sodium carbonate ($\text{Na}_2\text{CO}_3$) alkali activator plus hydrophilic PVA fiber ($V_f = 1.0, 1.3\ \text{vol.\%}$, W/B = 0.40, 0.45), in order to satisfy the ultra-low-viscosity flowability required by structural crack-repair grouting and oil-well/narrow-space pumping injection processes (plastic viscosity $\mu_p < 1.0\ \text{Pa}\cdot\text{s}$, yield stress $\tau_y < 25\ \text{Pa}$) while overcoming the loss of tensile strain capacity that conventional low-viscosity cementitious composites suffered through fiber sedimentation and non-uniform dispersion; the team systematically performed rheological correlation modeling via V-funnel efflux time and mini-slump flow diameter together with uniaxial tension, compressive strength, **single-fiber pullout tests ($\tau_0, G_d, \beta$) and matrix fracture toughness ($K_m$) micromechanical analysis**. The results showed that the proposed composite fully realized ultra-low viscosity ($\mu_p \approx 0.85\ \text{Pa}\cdot\text{s}$, about 1/10 the level of ordinary concrete), with a V-funnel efflux time within 18 s and a flow diameter of 240 mm or more. Even in this ultra-low-viscosity state the fibers dispersed uniformly without clumping, and mix M40-1.3 exhibited outstanding pseudo strain-hardening with multiple fine cracks ($w < 50\ \mu\text{m}$): 28-day compressive strength **$28.2\ \text{MPa}$**, uniaxial tensile strength **$4.15\ \text{MPa}$**, and tensile strain capacity **$2.38\ \%$**, while fully satisfying the micromechanical energy criterion ($J_b'/J_{tip} = 2.35 > 1.0$).

## Key Contributions

1. **Simultaneous achievement of ultra-low viscosity ($\mu_p < 1.0\ \text{Pa}\cdot\text{s}$, 1/10 the level of ordinary concrete) and 2.38 % tensile strain capacity**:
   - Broke through the limit of conventional UHPFRCC that lost strain-hardening capability at low viscosity, establishing a composite design technique that reconciles pumping injectability with 2.38 % super-high ductility.
2. **Establishment of a quantitative correlation model of rheological properties based on V-funnel efflux time and slump flow**:
   - Derived linear correlation functions between rheometer-measured viscosity and yield stress and simple field tests (V-funnel $T \le 18\ \text{s}$, Slump Flow $D \ge 230\ \text{mm}$).
3. **Establishment of AAS micromechanics parameters through single-fiber pullout and fracture toughness tests**:
   - Precisely measured the fracture toughness of the alkali-activated slag matrix ($K_m = 0.38\ \text{MPa}\cdot\text{m}^{0.5}$), the chemical bond strength of PVA fiber ($G_d = 1.45\ \text{J/m}^2$), and the frictional shear stress ($\tau_0 = 2.10\ \text{MPa}$), theoretically verifying the steady-state crack-propagation condition.
4. **Securing 28.2 MPa structural-grade compressive strength as grout and repair injection material**:
   - Applied a cement-free eco-friendly inorganic binder to cut $\text{CO}_2$ emissions by 75 % while exhibiting strength exceeding the specifications for ground improvement and crack-injection materials.

## Methods

- **Raw materials and FR-AAC mix proportions (Table 1~4, by mass)**:
  - Binder: ground granulated blast-furnace slag (GGBS, specific gravity 2.90, specific surface $4280\ \text{cm}^2/\text{g}$, $\text{CaO}$ 42.1 %, $\text{SiO}_2$ 34.5 %, $\text{Al}_2\text{O}_3$ 15.2 %).
  - Combined alkali activator: $\text{Ca(OH)}_2$ (6.0 wt.% of slag) + $\text{Na}_2\text{CO}_3$ (4.0 wt.% of slag).
  - Admixture: polycarboxylate superplasticizer (HRWRA, $0.8\sim 1.2\ \text{wt.\%}$ of binder mass).
  - Aggregate: fine silica sand ($d_{50} = 110\ \mu\text{m}$, S/B = 0.30).
  - Reinforcing fiber: Kuraray hydrophilic PVA fiber ($L_f = 12\ \text{mm}, d_f = 39\ \mu\text{m}$, tensile strength 1600 MPa, elastic modulus 41 GPa).
  - Four mix groups: M40-1.0 (W/B 0.40, $V_f$ 1.0 %), M40-1.3 (W/B 0.40, $V_f$ 1.3 %), M45-1.0 (W/B 0.45, $V_f$ 1.0 %), M45-1.3 (W/B 0.45, $V_f$ 1.3 %).
- **Test equipment and methods (Figure 1~3)**:
  - Rheology tests: rotational rheometer (parallel-plate measuring system, shear rate $0.1\sim 100\ \text{s}^{-1}$), V-funnel (bottom nozzle $15\ \text{mm} \times 15\ \text{mm}$, 1.0 L), mini-slump cone ($\phi 70\times \phi 100\times 50\ \text{mm}$).
  - Uniaxial tension test: JSCE dogbone specimen ($330\ \text{mm} \times 60\ \text{mm} \times 13\ \text{mm}$, servo testing machine $0.2\ \text{mm/min}$, gauge length 80 mm).
  - Single-fiber pullout and wedge-splitting fracture toughness tests ($0.2\ \text{mm/min}$, $0.001\ \text{mm/s}$).

## Results

### 1. Comparison of rheological properties, compressive strength, and uniaxial tensile behavior by mix (Table 5~6 & Fig. 7~10)

| Mix ID | W/B ratio | Fiber volume fraction ($V_f$) | V-funnel time ($T$, s) | Slump flow ($D$, mm) | Plastic viscosity ($\mu_p$, Pa·s) | 28-day compressive strength ($f_c$, MPa) | Ultimate tensile strength ($\sigma_u$, MPa) | Tensile strain ($\varepsilon_u$, %) |
|---|---|---|---|---|---|---|---|---|
| **M40-1.0** | 0.40 | 1.0 vol.% | 14.5 ± 0.5 s | 245 ± 5 mm | 0.81 ± 0.04 | 29.5 ± 1.2 | 3.65 ± 0.20 | 1.85 ± 0.15 % |
| **M40-1.3** | **0.40** | **1.3 vol.%** | **17.2 ± 0.6 s** | **240 ± 5 mm** | **0.95 ± 0.05 (< 1.0)** | **28.2 ± 1.0** | **4.15 ± 0.22** | **2.38 ± 0.18 % (highest)**|
| **M45-1.0** | 0.45 | 1.0 vol.% | 11.2 ± 0.4 s | 260 ± 6 mm | 0.62 ± 0.03 | 22.4 ± 0.9 | 3.21 ± 0.18 | 1.25 ± 0.12 % |
| **M45-1.3** | 0.45 | 1.3 vol.% | 13.8 ± 0.5 s | 255 ± 5 mm | 0.76 ± 0.04 | 21.0 ± 0.8 | 2.59 ± 0.15 | 1.02 ± 0.10 % |

### 2. Rheology–micromechanics correlation mechanism interpretation
- **Correlation between W/B ratio and the fiber interface**: increasing the W/B ratio from 0.40 to 0.45 further lowers plastic viscosity, but the reduced matrix densification lowers the interfacial frictional shear strength ($\tau_0$) of the fiber, dropping ultimate tensile strength and bridging energy. W/B = 0.40 was thereby identified as the optimal mix point achieving ultra-low viscosity and 2.38 % strain capacity simultaneously.
- **Multiple-crack dispersion**: mix M40-1.3 formed more than 25 fine cracks evenly throughout the entire tensile deformation range, completely preventing localization of failure.

- **Overall conclusion**: this paper by Prof. Bang Yeon Lee's research team at Chonnam National University is a world-class rheology–micromechanics fusion landmark origin paper that simultaneously achieved sub-$1\ \text{Pa}\cdot\text{s}$ ultra-low viscosity and 2.38 % super-ductile strain-hardening using a cement-free alkali-activated slag binder.

## Related Notes

- [[alkali-activated-materials]] — reaction chemistry and rheological framework of alkali-activated slag.
- [[hyun-2018-limestone-powder-hdcc-micromechanics]] — micromechanics pullout–fracture-toughness origin paper by Prof. Bang Yeon Lee's team.
- [[hyun-2025-3d-printable-aas-shcc-recycled-selvage-fiber]] — 3D-printable AAS-SHCC origin paper by Prof. Bang Yeon Lee's team.
- [[strain-hardening-mechanism]] — micromechanical pseudo strain-hardening theory.
