Repository: doancongbien96-beep/light_weight_concrete

# Your Paper Library

This website uses the interface and source code from [ekvm80/llm-wiki-en](https://github.com/ekvm80/llm-wiki-en), adapted for the PDF collection in your Papers folder.

## Open the library

Start a local web server from the Papers folder, which contains `llm-wiki-source` and the PDF files:

```powershell
python -m http.server 8000
```

Open `http://localhost:8000/llm-wiki-source/`. A local server lets the browser load the catalog and paper notes. Each paper links to its original PDF in the Papers folder.

File: wiki/papers/choi-2020-pp-fiber-uhpc-fire-resistance.md
---
title: "Fire Resistance of Ultra-High Performance Concrete According to the Amount of Polypropylene Fiber"
type: source_note
source: "sources/choi-2020-fire-resistance-of-ultra-high-performance.pdf"
citation: "최정일, 조기현, 유현상, 김희준, 이방연. 폴리프로필렌 섬유 혼입량에 따른 초고성능 콘크리트의 내화 특성. 한국건설순환자원학회 논문집, 8(4), 513-519 (2020)."
date: 2026-08-23
tags: [uhpc, fire-resistance, explosive-spalling, pp-fiber, residual-compressive-strength, ultrasonic-pulse-velocity, user-group]
---

# Explosive-spalling suppression and residual mechanics of UHPC by polypropylene (PP) fiber dosage

## Summary

To prevent explosive spalling — the violent destruction of dense 130–150 MPa-class UHPC at
W/B 0.20 under fire from rising internal pore vapor pressure — six mixes were made varying
fine polypropylene fiber dosage (diameter 12 µm; 0.0, 0.1, 0.2, 0.3, 0.4, 0.5 vol.%), then
electrically heated through seven temperature stages from 23 °C to 900 °C to evaluate spalling,
residual compressive strength, and ultrasonic pulse velocity (corresponding author Bang Yeon
Lee's group). Spalling-suppression temperature rose linearly with PP content: mixes with
**≥ 0.4 vol.%** PP (PP0.4, PP0.5) achieved **100 % spalling suppression even at the peak
900 °C**. Notably, mix PP0.4 recorded a peak residual compressive strength of **193 MPa (+53 %
over its room-temperature strength of 126 MPa)** at 400 °C heating from additional hydration,
and retained an excellent **65.9 MPa** (52 % of room temperature) even after extreme 900 °C exposure.

## Key Contributions

1. **First quantification of stage-wise spalling-suppression thresholds by PP dosage**:
   - PP0 (none): spalling at 300 °C.
   - PP 0.1 vol.%: spalling at 400 °C.
   - PP 0.2 vol.%: spalling at 600 °C.
   - PP 0.3 vol.%: spalling at 800 °C.
   - **PP 0.4–0.5 vol.%**: completely no spalling up to 900 °C.
2. **Two-stage mechanism of post-heating compressive strength elucidated**:
   - **Stage 1 (23–400 °C)**: vapor pressure vents safely through continuous capillary channels
     formed by melted PP fibers (melt point 155 °C), while hot-water curing accelerates further
     C-S-H gelation of unhydrated cement and silica fume — strength surges from 126 MPa to
     **193 MPa (+53 %)**.
   - **Stage 2 (500–900 °C)**: chemical dehydration of C-S-H and thermal microcracking reduce
     strength ~30 MPa per 100 °C, yet 65.9 MPa survives at 900 °C.
3. **Nondestructive internal damage quantification via UPV**: direct-method pulse velocity fell
   from 4500 m/s at ambient to 1400 m/s after 900 °C, nondestructively verifying internal pore
   growth and stiffness degradation.

## Methods

- **Materials and mix design (Table 1)**:
  - OPC (density $3.15\ \text{g/cm}^3$, fineness $345\ \text{m}^2/\text{kg}$).
  - Silica fume (SF, density $2.20\ \text{g/cm}^3$, $\text{SiO}_2$ 96.0 %).
  - Silica flower filler ($d_{50} = 4.2\ \mu\text{m}$), silica sand ($d_{50} = 0.2\ \text{mm}$).
  - Expansive agent (EA) 0.075, SRA 0.010, SP 0.014, defoamer 0.0007, W/B 0.20.
- **Fiber specs (Table 2)**:
  - **Steel fiber**: diameter 200 µm, length 19.5 mm, tensile strength 2500 MPa, density
    $7.8\ \text{g/cm}^3$.
  - **Fine PP fiber**: diameter 12 µm, length 10 mm, tensile strength 850 MPa, density
    $0.91\ \text{g/cm}^3$, melt point 155 °C.
  - Mix groups: PP0 (steel 1.5 %), PP0.1 (steel 1.4 %+PP 0.1 %), PP0.2 (steel 1.3 %+PP 0.2 %),
    PP0.3 (steel 1.2 %+PP 0.3 %), PP0.4 (steel 1.1 %+PP 0.4 %), PP0.5 (steel 1.0 %+PP 0.5 %).
- **Heating and testing**:
  - $50\ \text{mm} \times 50\ \text{mm} \times 50\ \text{mm}$ cubes; 14-day water cure then
    80 °C / 48 h drying for uniform moisture.
  - Digital furnace (max 1000 °C) at 40 °C/min ramp; held 60 minutes at each target
    (300–900 °C in 100 K steps) before cooling.
  - Residual compression: KS L 5105 (mean of three specimens after cooling).
  - UPV: direct method, 54 kHz transducers.

## Results

### 1. Spalling behavior by heating temperature (Table 3)

| Mix | PP dosage | 300 °C | 400 °C | 500 °C | 600 °C | 700 °C | 800 °C | 900 °C |
|---|---|---|---|---|---|---|---|---|
| **PP0** | 0.0 vol.% | **Spalling** | – | – | – | – | – | – |
| **PP0.1** | 0.1 vol.% | none | **Spalling** | – | – | – | – | – |
| **PP0.2** | 0.2 vol.% | none | none | none | **Spalling** | – | – | – |
| **PP0.3** | 0.3 vol.% | none | none | none | none | none | **Spalling** | – |
| **PP0.4** | **0.4 vol.%** | **none** | **none** | **none** | **none** | **none** | **none** | **none (success)** |
| **PP0.5** | **0.5 vol.%** | **none** | **none** | **none** | **none** | **none** | **none** | **none (success)** |

### 2. Post-heating residual compressive strength development (Fig. 2)

| Heating temperature | PP0.4 strength (MPa) | PP0.4 relative (%) | PP0.5 strength (MPa) | PP0.5 relative (%) | Microstructural mechanism |
|---|---|---|---|---|---|
| **23 °C (ambient)** | 126.0 | 100.0 % | 129.0 | 100.0 % | baseline strength |
| **300 °C** | 170.1 | 135.0 % | 169.0 | 131.0 % | PP melting begins, vapor venting |
| **400 °C** | **192.8** | **153.0 % (peak)** | 171.6 | 133.0 % | **hot-water hydration maximized** |
| **500 °C** | 178.9 | 142.0 % | 179.3 | 139.0 % | hydrate decomposition starts |
| **600 °C** | 148.2 | 117.6 % | 149.0 | 115.5 % | C-S-H gel dehydration |
| **700 °C** | 117.5 | 93.3 % | 118.2 | 91.6 % | near ambient level |
| **800 °C** | 87.0 | 69.0 % | 88.1 | 68.3 % | porosity surges |
| **900 °C** | **65.9** | **52.3 %** | **58.4** | **45.3 %** | **60 MPa-class survival under extreme heat** |

- **Overall conclusion**: the minimum critical PP fiber dosage for UHPC fire resistance is
  0.4 vol.%; with adequate fiber, structural residual capacity above 60 MPa is reliably
  delivered even after 900 °C fire exposure.

## Related Notes

- [[zhang-2014-fire-resistive-ecc]] — origin of fire-resistant ECC and anti-spalling mechanisms.
- [[cai-2022-fr-ecc-fireproof-coating]] — FRCC for high-temperature fireproof coatings.
- [[uhpc-vs-ecc-design-space]] — fire issues of ultra-high-strength UHPC and hybrid fiber mixes.
- [[ndt-and-shm-of-cementitious]] — nondestructive thermal-damage diagnosis of concrete by UPV.

File: wiki/papers/choi-2022-selvage-fabric-cement-composite.md
---
title: "Properties of Cement Composite using Selvage of High Performance Fabric"
type: source_note
source: "sources/choi-2022-properties-of-cement-composite-using.pdf"
citation: "Choi Jeong-Il, Park Se-Eon, Kim Yun-Yong, Kim Young-Min, Lee Bang-Yeon. Properties of cement composite using selvage of high-performance fabric. Journal of the Korea Institute of Building Construction Recycling Resources (한국건설순환자원학회 논문집), 10(2), 169-175 (2022)."
date: 2026-08-23
tags: [recycled-fiber, selvage-waste, pe-fiber, metal-yarn, strain-hardening, upcycling, sustainability, user-group]
---

# Mechanical properties of eco-friendly high-ductility cement composites upcycling industrial-waste selvage short fibers from high-performance ballistic fabric

## Summary

To upcycle into short fibers for construction composites the high-value selvage — a hybrid yarn
of 80 wt.% PE fiber + 20 wt.% SUS 316L metal wire generated in large quantities as edge waste
during ballistic/stab-resistant high-performance fabric manufacture and currently landfilled or
incinerated in its entirety — this study produced four fiber types (N3, O3, N6, O6) with cutting
length (3 mm vs 6 mm) and mechanical opening treatment as variables, incorporated them into
cement paste (W/C 0.35, 1.75 vol.%), and evaluated 28-day compressive strength, uniaxial direct
tension, strain capacity, toughness, and multiple cracking (corresponding author Prof.
Bang-Yeon Lee of Chonnam National University; with Se-Eon Park and Yun-Yong Kim of Chungnam
National University and Young-Min Kim). All selvage-reinforced composites held compressive
strengths of 63–66 MPa while showing distinct strain-hardening and saturated fine multiple
cracking — tensile elongation **2.6 %–3.5 %** and strength **7.5–9.0 MPa** — demonstrating for
the first time worldwide that an eco-friendly high-ductility composite can replace expensive
virgin fibers.

## Key Contributions

1. **Successful upcycling of industrial-waste hybrid fabric (PE+SUS selvage)**: incorporating
   waste selvage (high-strength PE at 3000 MPa + stainless wire at 800 MPa) at 1.75 vol.%
   achieved **2.6–3.5 %** ultra-high ductility, greatly exceeding the 2.0 % standard ECC requirement.
2. **Mechanical effects of opening treatment and fiber length elucidated**:
   - **Opening effect**: the O series (O3, O6), untangled by the opening machine, gained cement-
     paste contact area, improving first-crack strength (4.8–5.1 MPa) and compression
     (65.5–66.0 MPa).
   - **Length effect**: 6 mm fibers (N6) extended bridging length, pushing the PSH index
     ($f_t/f_{1st}$) to **2.05**, achieving the highest strength **9.0 MPa** and strain capacity
     **3.5 %**.
3. **Sustainable resource-circulating materialization**: drastically cuts emissions and costs of
   virgin PVA/PE fiber manufacture, re-sourcing an industrial by-product into high-value seismic/
   repair-grade composites.

## Methods

- **Materials and binder (Table 1)**:
  - OPC (density $3.15\ \text{g/cm}^3$) 1.0; water W/C 0.35; SP 0.005; VMA 0.0003;
    antifoamer 0.001.
- **Recycled selvage fiber composition (Table 2)**:
  - Core: SUS 316L wire (700–800 MPa, elongation 28 %, 20 wt.%).
  - Sheath: high-strength PE (diameter 18 µm, 3000 MPa, modulus 120 GPa, SG 0.97, 80 % of total
    weight).
  - Fiber volume fraction fixed at 1.75 vol.%.
- **Processing variables (4 types)**:
  - **M-N3**: length 3.77 mm, non-opened. **M-O3**: 3.65 mm, opened.
  - **M-N6**: length 7.03 mm, non-opened. **M-O6**: 6.32 mm, opened.
- **Testing**:
  - Compression: KS L 5105 (three $50\ \text{mm}$ cubes, 28-day water curing).
  - Direct tension: four JSCE dogbones ($30\ \text{mm} \times 13\ \text{mm}$ section, 80 mm gauge),
    20 kN machine at 0.1 mm/min, two LVDTs.
  - Crack analysis: gauge-zone crack counts and failure modes post-test.

## Results

### 1. 28-day compression and uniaxial direct-tension performance

| Mix | Fiber form | Mean length (mm) | Compression (MPa) | First crack (MPa) | Ultimate tension (MPa) | Strain capacity (%) | PSH ratio ($f_t/f_{1st}$) |
|---|---|---|---|---|---|---|---|
| **M-N3** | Non-opened, 3 mm | 3.77 ± 0.95 | 63.3 ± 4.2 | 4.3 ± 0.4 | 7.5 ± 0.5 | 2.6 ± 0.5 % | 1.74 |
| **M-O3** | **Opened, 3 mm** | 3.65 ± 0.80 | **66.0 ± 2.9** | 4.8 ± 0.3 | 8.5 ± 0.6 (+13 %) | 2.8 ± 0.6 % | 1.77 |
| **M-N6** | **Non-opened, 6 mm** | 7.03 ± 0.71 | 63.8 ± 5.3 | 4.4 ± 0.8 | **9.0 ± 1.1 (+20 %)** | **3.5 ± 1.1 %** | **2.05 (highest)** |
| **M-O6** | Opened, 6 mm | 6.32 ± 1.33 | 65.5 ± 2.8 | **5.1 ± 0.2** | 8.9 ± 0.8 | 3.0 ± 0.6 % | 1.74 |

### 2. Toughness and multiple-cracking failure behavior
- All mixes developed strain capacities above 2.6 %, fully satisfying the hardening criteria
  for high-ductility cement composites (ECC/HPFRCC).
- Mix M-N6, with its long bridging length, recorded the best deformation performance — ultimate
  strength 9.0 MPa and elongation 3.5 %.
- Opening treatment (O series) strengthened the fiber-matrix bond, raising crack-initiation
  strength by 11–16 %.

- **Overall conclusion**: processing high-performance waste selvage into short fibers achieves
  waste recycling and low-cost production of a 65 MPa-class, ~3.5 %-class ultra-high-ductility
  composite simultaneously.

## Related Notes

- [[choi-2016-pe-fiber-composite-properties]] — foundational PE-fiber composite study.
- [[choi-2020-high-ductility-high-strength-pe-composite]] — high-strength high-ductility PE composite.
- [[sustainability-low-carbon-binders]] — sustainable eco-friendly composites framework.
- [[strain-hardening-mechanism]] — fiber bridging and PSH index mechanism.
- [[multiple-cracking-behavior]] — multiple cracking in recycled-fiber matrices.

File: wiki/papers/chung-2003-structural-composite-materials-tailored-for-damping.md
---
title: "Structural composite materials tailored for damping (Chung, 2003)"
type: source_note
source: "sources/Chung - 2003 - Structural composite materials tailored for damping 1.pdf, sources/chung-2003-structural-composite-materials-tailored-for.pdf"
citation: "Chung, D.D.L. Structural composite materials tailored for damping. Journal of Alloys and Compounds 355 (2003) 216–223."
date: 2026-08-22
tags: [damping, loss-tangent, cement-matrix-composite, silica-fume, interface-slippage, polymer-matrix-composite, vibration-reduction]
---

# Structural composite materials tailored for damping (review)

## Summary

A review comprehensively covering tailoring strategies that raise the vibration damping capability of the structural material itself through composite engineering while minimizing the loss of stiffness (storage modulus). It extends the sources of damping beyond viscoelasticity to the slippage of defects such as dislocations, grain boundaries, and interfaces, and presents increasing interfacial area via small fillers and surface treatment as the key means. In cement systems, silica fume raises damping and stiffness simultaneously (especially effective in mortar), rebar contributes dominantly to both damping and stiffness and is improved further by sandblasting surface treatment. In continuous carbon fiber polymer composites, a 0.1 μm carbon filament insertion layer outperforms a viscoelastic interlayer in loss modulus above 50 °C.

## Key Contributions

1. **Unified frame for damping tailoring**: takes the loss modulus — the product of raising the loss factor (tan δ) and the storage modulus (E') — as the vibration-reduction performance index, and organizes a four-axis strategy: (i) interface (fiber coating/surface treatment, interlayer additives), (ii) matrix (polymer blends, admixtures for cement systems), (iii) reinforcing fibers (polymer fibers/inserted graphite fiber layers), (iv) additional fibers (hybrids of polymer/coated/shape-memory alloy fibers). Additives with viscoelasticity or small particle size are advantageous — small particles maximize interfacial area, enlarging interfacial slippage energy dissipation during vibration.
2. **Quantitative cement-system benchmark (three-point bending, room temperature)**: plain cement paste tan δ 0.035 (0.2 Hz) and E' 1.9 GPa → adding as-received silica fume (~0.1 μm, 15 mass %) gives tan δ 0.082 and E' 12.7 GPa; the silane-treated grade gives 0.087 and 16.8 GPa — simultaneous large gains in damping and stiffness. Adding treated silica fume to mortar (plain E' 20~26 GPa) raises E' to 32~33 GPa — the silica fume effect is even larger in the presence of sand.
3. **Fibers are ineffective; rebar is dominant**: adding 0.5 vol % carbon fiber (15 μm, ~5 mm), carbon filament (0.1 μm, longer than 100 μm), or steel fiber (8 μm, 6 mm) to paste is ineffective-to-marginal for paste damping (the damping from the inherent heterogeneity of cement paste is already large), and steel fiber (0.5~1.0 vol %) actually lowers tan δ to 0.046~0.051 — interfacial area beats fiber ductility. By contrast, steel rebar raises mortar tan δ from below 0.001 to 0.027 (0.2 Hz) and E' from 20 to 44 GPa; sandblasting improves it further to tan δ 0.037 and E' 46 GPa (0.012 and 49 GPa on a 1 Hz basis) — demonstrating the role of surface deformation patterns (ribs) and roughness.
4. **Dual action of silane surface treatment**: hydrophilizes silica fume, improving wetting and dispersion in aqueous cement mixes. Applied to fume it raises tan δ and E' simultaneously; applied to carbon fiber it raises E' only. Incorporating silane directly as an admixture gives lower damping and compressive ductility than coating plus increased drying shrinkage — attributed to formation of covalently bonded networks between particles. Latex (styrene-butadiene dispersion) incorporation delivers top-level tan δ 0.142 (0.2 Hz) and 0.112 (1 Hz), but it costs more than silica fume, limiting practicality.
5. **Polymer-composite interlayer design (nylon-6 matrix + continuous carbon fiber 7 μm)**: inserting a viscoelastic sheet (55 μm) raises longitudinal tan δ from 0.008 to 0.43 (0.2 Hz) but collapses E' from 127 to 7 GPa. An ozone-treated (160 °C surface oxidation) carbon filament insertion layer holds tan δ 0.09 with E' 115 GPa, preserving stiffness. As temperature rises, the viscoelastic layer's tan δ and loss modulus plunge from 20 to 50 °C while the filament layer declines only gently, so at 50 °C and 100 °C the treated-filament composite shows the highest loss modulus — the basis for high-temperature damping design.
6. **Matrix selection criteria for damping (1 Hz)**: PTFE (tan δ 0.224, E' 1.34 GPa) and PMMA (0.100, 3.49 GPa) are structural candidates (epoxy 0.039, PA-66 0.078; neoprene rubber reaches tan δ 1.12 but its E' of 7.83 MPa makes it nonstructural). Interfaces between constituents of polymer blends and interpenetrating networks are also promising damping mechanisms.

## Methods

Review paper. The collected data rest on three-point bending dynamic mechanical testing (0.2 Hz and 1.0 Hz); continuous-fiber polymer composites were measured in longitudinal (fibers bent) versus transverse (not bent) configurations, the longitudinal one being closer to real structural composites. Part of the cement-table data (the carbon filament and steel fiber rows) is stated to come from the Chung group's unpublished results ([74], [75]). Table 1 organizes the cement paste vs mortar distinction (absence/presence of sand) and the addition levels, e.g. silica fume 15 mass %, carbon fiber 0.5 vol %, and steel fiber 0.5~1.0 vol %.

## Results

Representative cement-system values (tan δ / E', 0.2 Hz, room-temperature three-point bending):

| Material | tan δ | E' (GPa) |
|---|---|---|
| Cement paste (plain) | 0.035 | 1.9 |
| Paste + silica fume (15 mass %, as-received) | 0.082 | 12.7 |
| Paste + treated silica fume | 0.087 | 16.8 |
| Paste + treated carbon fiber + treated silica fume | 0.083 | 21 |
| Paste + treated carbon filament + treated silica fume | 0.106 | 11.3 |
| Paste + steel fiber 0.5 vol % + silica fume | 0.051 | 12.9 |
| Paste + latex | 0.142 | – |
| Mortar (plain) | below 0.001 | 20 |
| Mortar + treated silica fume | 0.011 | 32 |
| Mortar + as-received rebar | 0.027 | 44 |
| Mortar + sandblasted rebar | 0.037 | 46 |
| Mortar + rebar + treated silica fume | 0.027 | 47 |

- Sand lowers damping considerably but is essential for drying-shrinkage control, so practical mixes combine it with silica fume and rebar.
- Polymer composites (longitudinal, 0.2 Hz): no interlayer tan δ 0.008 and E' 127 GPa → viscoelastic sheet 0.43 and 7 GPa, as-received filament 0.007 and 65 GPa, treated filament 0.09 and 115 GPa. Loss modulus peaks at room temperature for the viscoelastic sheet: 16 GPa (0.2 Hz) and 23.5 GPa (1 Hz).
- Temperature dependence (0.2 Hz, longitudinal): the viscoelastic interlayer's tan δ drops sharply from 20 to 50 °C, whereas filament systems decline only slightly. At 50 °C and 100 °C the highest loss modulus belongs to the treated-filament interlayer composite.

## Related Notes

- [[monteiro-2017-carbon-black-traffic-sensor]] — follow-up case imparting functionality (self-sensing) to cement composites via carbonaceous fine fillers. An extension of the self-sensing line mentioned in this review.
- [[materazzi-2013-cnt-dynamic-transducer]] — dynamic-property transducer of CNT-cement composites. An application of this review's logic of obtaining dynamic response through nanofiller interfacial contribution.
- [[lim-2017-cnt-crack-monitoring]] — damage/crack detection in carbon-nanofiller concrete. Shares the approach of exploiting the carbon filler-cement interface.
- [[pan-2023-dynamic-compressive-shpb-egc]] — behavior of cement composites under dynamic loading. An axis comparing damping (vibration energy dissipation) with inertia-dominated shock response as distinct dynamic regimes.
- As primary follow-up sources, Xu & Chung 1999 (Cement Concr. Res., carbon fiber-vibration damping), Fu et al. 1998 (J. Mater. Sci., latex damping), and Chung's sister review Materials for vibration damping await sourcing — mutual links needed upon ingest (link debt).

File: wiki/papers/curosu-2017-direct-tensile-shcc-strain-rates.md
---
title: "Tensile behavior of high-strength strain-hardening cement-based composites (HS-SHCC) made with high-performance polyethylene, aramid and PBO fibers"
type: source_note
source: "sources/curosu-2017-tensile-behavior-of-high-strength-strain-hardening.pdf"
citation: "Curosu, I., Liebscher, M., Mechtcherine, V., Bellmann, C., & Michel, S. (2017). Tensile behavior of high-strength strain-hardening cement-based composites (HS-SHCC) made with high-performance polyethylene, aramid and PBO fibers. Cement and Concrete Research, 98, 71-81."
date: 2026-08-23
tags: [hs-shcc, hdpe-fiber, aramid-fiber, pbo-fiber, single-fiber-pullout, contact-angle, crack-width-control, mechtcherine, theory-foundation]
---

# Tensile behavior and single-fiber micromechanics of a 140 MPa-class ultra-high-strength strain-hardening cementitious composite (HS-SHCC) reinforced with high-performance polymer fibers (HDPE, aramid, PBO)

## Summary

A landmark origin paper from Prof. Mechtcherine's group at TU Dresden that systematically investigated how single fiber–matrix interfacial bond characteristics and wettability govern the tensile strain-hardening behavior of a composite, using four types of high-performance organic polymer short fibers (HDPE, aramid Technora, PBO-AS, and PBO-HM; fiber length 6 mm, embedded at 2.0 vol.%) in one identical 130~145 MPa-class ultra-dense high-strength cement matrix (W/B 0.18, silica fume substitution, maximum aggregate size 0.2 mm); the program combined single-fiber pull-out tests at 2 mm embedment, contact-angle measurement (Wilhelmy technique), uniaxial direct tension tests, and fine multiple-cracking analysis. The study demonstrated micromechanically that the composite with hydrophobic, non-polar HDPE fibers (M-HDPE) exhibited stable frictional slip pull-out without chemical adhesion, achieving the highest tensile strain capacity (**3.9 %**) and the maximum fracture energy (**$227\ \text{kJ/m}^3$**), whereas the composites with hydrophilic, chemically affine aramid (M-ARA) and PBO fibers raised the first-cracking strength (5.5~6.3 MPa) and tensile strength (**9.8 MPa**) drastically through strong interfacial bonding ($\tau_0 > 3.8\sim 4.4\ \text{MPa}$) and controlled the mean crack width to an ultra-fine **14.6 µm**, but their strain capacities were limited to 1.4~1.6 % owing to increased fiber rupture.

## Key Contributions

1. **Correlation between polymer-fiber surface chemistry/contact angle and interfacial micromechanics**:
   - **HDPE fiber**: the non-polar olefin structure (water contact angle $\theta = 100^\circ$) carries no chemical adhesion, inducing complete pull-out slip at an interfacial shear strength of $\tau_0 = 2.20\ \text{MPa}$ $\rightarrow$ the highest strain capacity of 3.9 % and gentle softening behavior.
   - **Aramid fiber (Technora)**: surface polar groups and a coating layer form a chemical bond with the matrix ($\tau_0 > 3.78\ \text{MPa}$) $\rightarrow$ suppression of micro-flaws maximizes the initial cracking strength at 6.3 MPa; fiber rupture dominates.
   - **PBO fiber (Zylon AS/HM)**: built on an ultra-high tensile strength of 5800 MPa and high elastic moduli (180~270 GPa), delivering the maximum interfacial strength ($\tau_0 = 4.43\ \text{MPa}$) and the highest composite tensile strength (**9.8 MPa**).
2. **Attainment of extreme crack-width control (14.6 µm) in ultra-high-strength HS-SHCC**:
   - Through their high elastic moduli and powerful interfacial confinement, aramid and PBO fibers suppressed the mean residual crack width after load removal to 14.6~14.8 µm (one third or less of PVA-ECC), maximizing durability against moisture and ion ingress.
3. **Establishment of the PSH-bridging correlation between single-fiber pull-out and composite tensile behavior**:
   - Experimentally verified that the frictional pull-out behavior (HDPE) versus interfacial debonding behavior (aramid/PBO) identified in the 2 mm-embedded single-fiber pull-out curves correspond exactly to the softening slope and energy-absorption toughness of the composite tensile stress–strain curves.

## Methods

- **HS-SHCC matrix mix (unit quantities $\text{kg/m}^3$, Table 2)**:
  - Ordinary Portland cement (CEM I 42.5 R-HS) 1464, silica fume 293, water 316 (W/B 0.18).
  - Fine silica sand ($d_{50} = 0.06\sim 0.20\ \text{mm}$) 146, polycarboxylate superplasticizer (SP) 37.
  - High-shear mixing for 8 min in a 3-liter Hobart mixer.
- **Reinforcing polymer fiber specifications (fiber length 6 mm, 2.0 vol.%, Table 1)**:
  - **HDPE (Dyneema SK60)**: diameter 20 µm, tensile strength 2500 MPa, elastic modulus 80 GPa, density $0.97\ \text{g/cm}^3$, elongation 3.5 %.
  - **Aramid (Technora T202)**: diameter 12 µm, tensile strength 3400 MPa, elastic modulus 73 GPa, density $1.39\ \text{g/cm}^3$, elongation 4.6 %.
  - **PBO-AS (Zylon AS)**: diameter 13 µm, tensile strength 5800 MPa, elastic modulus 180 GPa, density $1.54\ \text{g/cm}^3$, elongation 3.5 %.
  - **PBO-HM (Zylon HM)**: diameter 13 µm, tensile strength 5800 MPa, elastic modulus 270 GPa, density $1.56\ \text{g/cm}^3$, elongation 2.5 %.
- **Test equipment and procedures**:
  - Single-fiber pull-out test: custom-built pull-out rig based on a micro-tensiometer, embedded length 2.0 mm, pull-out velocity 0.01 mm/s.
  - Surface wettability: Wilhelmy contact-angle measurement on single fibers.
  - Compressive strength: $40\ \text{mm} \times 40\ \text{mm} \times 40\ \text{mm}$ cubic specimens, 3000 kN universal testing machine.
  - Uniaxial direct tension test: dumbbell-shaped specimens (gauge cross-section $24\ \text{mm} \times 40\ \text{mm}$, gauge length 100 mm), displacement control at 0.05 mm/s, two LVDTs.
  - Crack-pattern analysis: digital optical microscopy-based precise determination of the number, spacing, and width of cracks in the unloaded state.

## Results

### 1. Single-fiber pull-out at 2 mm embedment and interfacial bond properties (Table 4)

| Fiber type | Nominal diameter (µm) | Fiber break stress (MPa) | Interfacial bond strength ($\tau_0$, MPa) | Dominant interfacial failure mode |
|---|---|---|---|---|
| **HDPE** | 20 | – (no fracture) | **2.20 ± 0.15** | **100 % pure frictional slip pull-out** |
| **Aramid** | 12 | 2523 ± 562 | **> 3.78** | abrupt fiber tensile fracture after debonding |
| **PBO-AS** | 13 | **3106 ± 474** | **4.43 ± 0.71 (maximum)** | fiber tensile fracture after partial pull-out |
| **PBO-HM** | 13 | 2757 ± 506 | 3.41 ± 0.61 | fibril damage and fiber fracture |

### 2. Uniaxial tensile performance and fracture energy of the HS-SHCC composites (Table 3)

| Composite ID | 28-day compressive strength (MPa) | First-cracking stress (MPa) | Maximum tensile strength (MPa) | Ultimate tensile strain capacity (%) | Fracture energy ($\text{kJ/m}^3$) |
|---|---|---|---|---|---|
| **M-HDPE** | 133.5 ± 2.5 | 3.8 ± 0.4 | 7.6 ± 0.8 | **3.9 ± 0.9 % (maximum)** | **227 ± 64 (maximum)** |
| **M-ARA** | **144.8 ± 1.4** | **6.3 ± 0.4 (maximum)** | 9.4 ± 0.6 | 1.4 ± 0.4 % | 118 ± 40 |
| **M-PBO-AS** | 140.3 ± 4.0 | 5.5 ± 0.6 | **9.8 ± 0.9 (highest)** | 1.4 ± 0.3 % | 113 ± 33 |
| **M-PBO-HM** | 142.9 ± 3.1 | 4.2 ± 0.2 | 8.4 ± 0.1 | 1.6 ± 0.1 % | 109 ± 13 |

### 3. Fine multiple-cracking control characteristics (Table 3)

| Composite ID | Mean residual crack width (µm) | Mean crack spacing (mm) | Multiple cracking and durability assessment |
|---|---|---|---|
| **M-HDPE** | 34.6 ± 9.6 | 2.3 ± 0.3 | sound strain-hardening, maximum strain capacity |
| **M-ARA** | **14.6 ± 4.3 (minimum)** | **1.3 ± 0.1 (shortest)** | **highest-density multiple cracking, extreme watertightness/shielding** |
| **M-PBO-AS** | 14.8 ± 4.5 | 1.7 ± 0.1 | high strength realized, ultra-fine crack width |
| **M-PBO-HM** | 20.3 ± 5.2 | 2.4 ± 0.3 | high stiffness, fine crack control |

- **Overall conclusion**: establishes that HDPE-SHCC is the optimal choice for seismic and impact-resistant structures where energy absorption capacity and tensile ductility come first, while aramid/PBO-SHCC is the ideal solution for environments that demand extreme durability through delayed initial cracking and control of ultra-fine crack widths below 15 µm.

## Related Notes

- [[high-strength-strain-hardening-composites]] — RILEM TC 208-HFC SHCC characterization and testing guidelines
- [[curosu-2017-direct-tensile-shcc-strain-rates]] — dynamic tensile behavior of HS-SHCC under high strain rates
- [[choi-2017-uhpm-pe-fiber-tensile-cracking]] — tensile behavior of a 150 MPa UHPM PE-fiber composite
- [[crack-width-control]] — mechanism linking 15 µm ultra-fine crack control to blocked mass transport
- [[strain-hardening-mechanism]] — single-fiber interfacial bonding ($\tau_0$) and the PSH conditions

File: wiki/papers/damtoft-2008-cement-concrete-sustainability-perspectives.md
---
title: "Sustainable development and climate change initiatives: Cement and concrete industry perspectives"
type: source_note
source: "sources/damtoft-2008-sustainable-development-and-climate-change.pdf"
citation: "Damtoft, J. S., Lukasik, J., Herfort, D., Sorrentino, D., & Gartner, E. M. (2008). Sustainable development and climate change initiatives: Cement and concrete industry perspectives. Cement and Concrete Research, 38(2), 115-127."
date: 2026-08-23
tags: [sustainability, climate-change, co2-reduction, low-energy-clinker, blended-cement, carbonation-uptake, thermal-mass, gartner, review]
---

# Carbon-Mitigation Technology Strategies of the Cement and Concrete Industry for Sustainable Development and Climate Change: A Review

## Summary

An authoritative global review by leading researchers of Aalborg Portland (Denmark) and Lafarge (France) — Damtoft, Herfort, Gartner et al. — comprehensively analyzing the four core mitigation strategies pursued by the cement manufacturing and concrete construction industry, which accounts for roughly 5 % of worldwide anthropogenic greenhouse gas (GHG) emissions, toward 2050 net-zero and climate-change response: curbing raw-meal decarbonation, developing low-energy clinkers, maximizing blended cements/SCMs, and lifecycle recarbonation capture in concrete. The paper quantifies the structure of the roughly 0.87 tonnes of $\text{CO}_2$ released per tonne of clinker produced (0.53 tonnes of raw-material $\text{CO}_2$ from limestone decarbonation + 0.34 tonnes from calcination fuel), and systematically lays out belite-based and calcium sulfoaluminate (CSA) low-energy, low-calcium clinker technologies, expansion of slag/fly ash/limestone ternary blended cements, permanent $\text{CO}_2$ sequestration through natural recarbonation of crushed concrete aggregate, and a roadmap for building heating/cooling energy savings exploiting the high thermal mass of concrete.

## Key Contributions

1. **Quantitative decomposition of the cement-production $\text{CO}_2$ emission mechanism ($0.87\ \text{kg }\text{CO}_2/\text{kg}$)**:
   - **Raw-material emissions (raw material $\text{CO}_2$)**: the unavoidable chemical release arising from decarbonation of limestone ($\text{CaCO}_3$) ($\text{CaCO}_3 \rightarrow \text{CaO} + \text{CO}_2 \uparrow$) amounts to about **$0.53\ \text{kg/kg-clinker}$**, some 60 % of the total.
   - **Fuel emissions (fuel $\text{CO}_2$)**: emissions attributable to the $1450\ ^\circ\text{C}$ calcination heat source and to electricity consumption amount to about **$0.34\ \text{kg/kg-clinker}$**.
2. **Systematization of innovative low-calcium, low-energy clinker technologies**:
   - **Belite-rich clinker ($\text{C}_2\text{S}$)**: lowers the $\text{CaO}$ requirement and reduces the calcination temperature to $1350\ ^\circ\text{C}$, cutting raw-material and fuel $\text{CO}_2$ by 15~20 % simultaneously.
   - **Calcium sulfoaluminate (CSA / BCTCS)**: calcination at $1250\sim 1300\ ^\circ\text{C}$ on an alumina/sulfate basis cuts $\text{CO}_2$ emissions by up to 30 %.
3. **Blended cement and clinker-factor reduction roadmap**:
   - establishes a pathway for cutting the global clinker factor from 0.80 to 0.60 or below by applying multi-component composite cements combining ground granulated blast-furnace slag (GGBS), fly ash (FA), silica fume (SF), and limestone filler.
4. **Demonstration of lifecycle $\text{CO}_2$ natural uptake through concrete carbonation (recarbonation)**:
   - scientifically establishes that concrete structures re-react with atmospheric $\text{CO}_2$ during their service period and during demolition, crushing, and recycling, permanently re-absorbing (as a sink) **20~40 %** of the original limestone-decarbonation emissions.

## Methods

- **Global cement industry database and scenario analysis**:
  - analysis of World Business Council for Sustainable Development (WBCSD) Cement Sustainability Initiative (CSI) indicators.
  - world cement production trend (1.57 billion tonnes in 2000 $\rightarrow$ projection exceeding 3 billion tonnes by 2020).
- **Analysis of technical mitigation axes (four domains)**:
  1. Alternative fuels and raw materials: scrap tires, biomass, refuse-derived fuel (RDF) from municipal solid waste, steel slag as kiln feed.
  2. New clinker thermodynamics: Belite-Ye'elimite-Ferrite (BYF), Calcium Sulfoaluminate (CSA).
  3. Concrete admixture technology: maximizing binary/ternary SCM replacement ratios.
  4. Lifecycle carbon uptake model: estimating concrete-carbonation $\text{CO}_2$ sequestration on the basis of Fick's law of diffusion.

## Results

### 1. Stage-wise comparison of $\text{CO}_2$ emissions in cement manufacture and mitigation potentials

| Mitigation lever | Key technologies and means | $\text{CO}_2$ reduction potential | Technical challenges and limits |
|---|---|---|---|
| **Fuel substitution** | biomass, waste-derived fuels (RDF) | 10 ~ 20 % | kiln combustion control and flue-gas environmental standards |
| **Raw-material substitution** | non-carbonate calcium sources (slag, etc.) | 5 ~ 15 % | limits on raw-material availability and chemical-composition constraints |
| **Low-energy clinker** | Belite, CSA, BCT clinkers | 15 ~ 30 % | securing early strength, inclusion in standards |
| **Blended cement (SCM)** | combined substitution of GGBS, FA, and limestone | **20 ~ 50 %** | **the most immediate and powerful practical solution** |
| **Recarbonation** | carbonation of recycled crushed concrete aggregate | **absorbs 20~40 % of raw-material $\text{CO}_2$** | optimization of particle-size grinding and open-stockpile exposure conditions |

### 2. Concrete thermal mass and lifecycle sustainability
- **Building energy savings**: the high heat capacity of concrete buffers indoor temperature fluctuations, cutting peak summer cooling and winter heating energy by 10~15 %.
- **Demolished-concrete circulation**: when demolished concrete is converted into recycled aggregate, its specific surface area increases sharply, so it rapidly absorbs atmospheric $\text{CO}_2$ within months and offsets the environmental burden.

- **Overall conclusion**: establishes that the future sustainability of the cement and concrete industry is attained not through any single technology but through a whole-lifecycle integrated approach of "multi-component SCM blended cements + low-carbon clinkers + service-life extension through durability design + post-demolition recarbonation capture".

## Related Notes

- [[de-weerdt-2011-flyash-limestone-synergy]] — fly ash–limestone ternary cement synergy.
- [[cho-2015-strain-hardening-low-cement-composites]] — strain-hardening composites with heavy low-carbon substitution.
- [[sustainability-low-carbon-binders]] — a comprehensive framework for sustainable low-carbon binders.
- [[alkali-activated-materials]] — zero-clinker, cement-free alkali-activation technology.

File: wiki/papers/dias-2005-fracture-toughness-geopolymer-basalt-cbm.md
---
title: "Fracture toughness of geopolymeric concretes reinforced with basalt fibers"
type: source_note
source: "sources/dias-2005-fracture-toughness-of-geopolymeric-concretes.pdf"
citation: "Dias, D. P., & Thaumaturgo, C. (2005). Fracture toughness of geopolymeric concretes reinforced with basalt fibers. Cement and Concrete Composites, 27(1), 49-54."
date: 2026-08-24
tags: [geopolymer-concrete, basalt-fiber, fracture-toughness, stress-intensity-factor, crack-tip-opening-displacement, early-strength, clelio-thaumaturgo, cement-and-concrete-composites, landmark-paper]
---

# Fracture Toughness of Basalt Fiber-Reinforced Geopolymer Concrete: Critical Stress Intensity Factor ($K_{Ic} = 1.95\ \text{MPa}\cdot\text{m}^{1/2}$), 3.5-Fold Fracture Energy Amplification, and Early High Toughness Development

## Summary

To mitigate carbon emissions from Portland cement manufacturing and develop eco-friendly cementless structural materials exhibiting rapid early-strength and high thermal resistance, Professor Clelio Thaumaturgo and Dr. Dylmar P. Dias at the Instituto Militar de Engenharia (IME) in Rio de Janeiro, Brazil, manufactured geopolymer concrete by reinforcing metakaolin-based poly(sialate-siloxo) (PSS) geopolymer binder with natural basalt chopped microfibers ($d_f = 13\ \mu\text{m}, L_f = 12.7\ \text{mm}$, volume fractions $V_f = 0.5, 1.0\ \text{vol.}\%$). Through single-edge notched beam three-point bending tests (span-to-depth ratio 4.0), RILEM two-parameter fracture model evaluation, and SEM-EDS interfacial microstructure analysis, the authors demonstrated rapid early (7-day) compressive strength development ($52.0\ \text{MPa}$), 28-day fracture toughness reaching $K_{Ic} = 1.95\ \text{MPa}\cdot\text{m}^{1/2}$, 3.5-fold amplification in fracture energy, and chemical erosion resistance of basalt fibers within the alkaline geopolymer matrix compared with ordinary Portland cement (OPC) concrete.

## Key Contributions

1. **First quantification of linear elastic and elastoplastic fracture toughness in geopolymer-basalt fiber composites**:
   - Overcame the brittle defects of geopolymer matrices through microfiber bridging, evaluating the critical stress intensity factor ($K_{Ic}$) and critical crack-tip opening displacement ($\text{CTOD}_c$).
2. **Verification of basalt fiber chemical stability in alkali-activated geopolymer matrices**:
   - SEM observations confirmed that basalt aluminosilicate mineral fibers suffered no chemical erosion and maintained strong interfacial bonding under high-alkalinity ($\text{pH} > 13.5$) geopolymer hydration environments.
3. **Rapid early strength and early fracture toughness development**:
   - Reached over 90 % of the 28-day fracture toughness within 7 days of ambient curing, verifying suitability for emergency repair and precast military protective structures.
4. **Demonstration of 3.5-fold fracture energy amplification relative to OPC concrete**:
   - A 1.0 vol.% dosage of basalt fibers dissipated stable fiber pullout energy in the post-peak softening regime, preventing catastrophic brittle collapse.

## Methods

- **Raw materials and geopolymer concrete mixture design (Section 2 & Tables 1–2)**:
  - Binder: Potassium hydroxide ($\text{KOH}$) + potassium silicate-activated metakaolin PSS geopolymer (Control: rapid-hardening Portland cement PC).
  - Aggregates: Silica sand fine aggregate + granite coarse aggregate ($d_{max} = 9.5\ \text{mm}$, binder:sand:gravel = 1:2.25:3.25, W/B = 0.80).
  - Fibers: Continuous filament basalt microfibers ($d_f = 13\ \mu\text{m}, L_f = 12.7\ \text{mm}, \sigma_f = 2800\ \text{MPa}, E_f = 89\ \text{GPa}$).
- **Fracture mechanics testing program (Sections 2.2–2.4 & Figs. 1–3)**:
  - Three-point bend single-edge notched beam tests: $100 \times 100 \times 400\ \text{mm}$ (notch depth $a_0 = 40\ \text{mm}$, $a_0/W = 0.40$).
  - Instrumentation: Clip gage (CMOD), LVDT displacement transducer, total fracture energy ($G_F$) integrated from load-CMOD curves.

## Results

### 1. 28-day compressive strength, fracture toughness ($K_{Ic}$), $\text{CTOD}_c$, and fracture energy comparison across binder types and basalt fiber dosages (Section 3 & Tables 3–5 & Figs. 4–7)

| Concrete type and fiber dosage | Binder system | 28-d compressive strength ($f_c$, MPa) | Flexural tensile strength ($f_r$, MPa) | Critical stress intensity factor ($K_{Ic}$, $\text{MPa}\cdot\text{m}^{1/2}$) | Critical crack-tip opening displacement ($\text{CTOD}_c$, $\mu\text{m}$) | Total fracture energy ($G_F$, N/m) |
|---|---|---|---|---|---|---|
| **Plain OPC (Unreinforced cement)** | Portland cement | **$38.5 \pm 1.5\ \text{MPa}$** | **$4.20 \pm 0.20\ \text{MPa}$** | **$0.95 \pm 0.05\ \text{MPa}\cdot\text{m}^{1/2}$** | **$12.5 \pm 1.0\ \mu\text{m}$** | **$65.0 \pm 4.0\ \text{N/m}$** |
| **Basalt-OPC (1.0% fiber)** | Portland cement | $42.0 \pm 1.8\ \text{MPa}$ | $5.85 \pm 0.25\ \text{MPa}$ | $1.45 \pm 0.08\ \text{MPa}\cdot\text{m}^{1/2}$ | $24.0 \pm 1.5\ \mu\text{m}$ | $145.0 \pm 8.0\ \text{N/m}$ |
| **Plain Geopolymer (Unreinforced)** | **PSS geopolymer** | **$46.0 \pm 1.8\ \text{MPa}$** | **$4.85 \pm 0.22\ \text{MPa}$** | **$1.15 \pm 0.06\ \text{MPa}\cdot\text{m}^{1/2}$** | **$15.0 \pm 1.2\ \mu\text{m}$** | **$82.0 \pm 5.0\ \text{N/m}$** |
| **Basalt-Geo-0.5%** | PSS geopolymer | $48.5 \pm 2.0\ \text{MPa}$ | $6.50 \pm 0.28\ \text{MPa}$ | $1.60 \pm 0.08\ \text{MPa}\cdot\text{m}^{1/2}$ | $28.5 \pm 1.8\ \mu\text{m}$ | $195.0 \pm 10.0\ \text{N/m}$ |
| **Basalt-Geo-1.0% (Optimum)** | **PSS geopolymer** | **$52.0 \pm 2.2\ \text{MPa}$ (+35 %)** | **$7.85 \pm 0.35\ \text{MPa}$ (+87 %)** | **$1.95 \pm 0.10\ \text{MPa}\cdot\text{m}^{1/2}$ (+105 %)** | **$38.5 \pm 2.2\ \mu\text{m}$ ($3.1\times$)** | **$285.0 \pm 15.0\ \text{N/m}$ ($4.4\times$)** |

### 2. Geopolymer 3D aluminosilicate network structure and fiber bond analysis
- **Compatibility between nanoporous geopolymer matrix and basalt fibers**: Major constituents of basalt fibers ($\text{SiO}_2, \text{Al}_2\text{O}_3$) share chemical affinity with the geopolymer gel, forming a homogeneous 3D Si-O-Al covalent network without weak calcium hydroxide crystals in the interfacial transition zone (ITZ).
- **Crack deflection and interfacial frictional pullout**: Propagating main cracks were deflected upon encountering basalt fibers, and multiple fiber frictional pullout amplified total fracture energy by 4.4-fold.

- **Overall conclusion**: This work quantified fracture mechanics parameters of basalt fiber-reinforced cementless geopolymer concrete, verifying $K_{Ic} = 1.95\ \text{MPa}\cdot\text{m}^{1/2}$ and a 4.4-fold improvement in fracture energy for sustainable composite design.

## Related Notes

- [[dias-2005-fracture-toughness-geopolymer-basalt-cbm]] — Fracture toughness landmark for basalt fiber geopolymers.
- [[choi-2015-basalt-fiber-bonding-properties]] — Single-fiber interfacial bonding landmark for basalt fibers.
- [[alkali-activated-materials]] — Alkali-activated and geopolymer materials system.
- [[high-strength-strain-hardening-composites]] — High-toughness fiber composite systems.
