Repository: doancongbien96-beep/light_weight_concrete

# Your Paper Library

This website uses the interface and source code from [ekvm80/llm-wiki-en](https://github.com/ekvm80/llm-wiki-en), adapted for the PDF collection in your Papers folder.

## Open the library

Start a local web server from the Papers folder, which contains `llm-wiki-source` and the PDF files:

```powershell
python -m http.server 8000
```

Open `http://localhost:8000/llm-wiki-source/`. A local server lets the browser load the catalog and paper notes. Each paper links to its original PDF in the Papers folder.

File: wiki/papers/du-2023-silicon-carbide-fineness-cement-composites.md
---
title: "Influences of Silicon Carbide Fineness on Cement Composites (Du et al., 2023)"
type: source_note
source: "sources/du-2023-influences-of-silicon-carbide-fineness.pdf"
citation: "Du, Y., Yang, F., Zhao, S., Dong, W., & Song, W. (2023). Influences of silicon carbide fineness on the thermal conductivity and mechanical properties of cement composites. Journal of Building Engineering, 74, 106907. https://doi.org/10.1016/j.jobe.2023.106907"
date: 2026-08-24
tags:
  - silicon-carbide
  - fineness
  - thermal-conductivity
  - cement-composites
  - compressive-strength
  - flexural-strength
---

# Influences of Silicon Carbide Fineness on the Thermal Conductivity and Mechanical Properties of Cement Composites

## Summary

To maximize thermal transfer efficiency in radiant floor heating and geothermal heat exchanger systems, Professor Y. Du and co-workers at Liaoning Technical University systematically investigated the influence of median particle size of high-thermal-conductivity silicon carbide (SiC, 45.00 wt % replacement: CCM-1 at 94.0 µm, CCM-2 at 50.3 µm, CCM-3 at 21.5 µm, water-to-cement ratio $W/C = 0.32$, silica fume 6.00 wt %, superplasticizer 0.60 wt %) on the pore structure (MIP), crystalline hydration products (XRD), 28 d flexural and compressive strength, and thermal conductivity of cement composites. Compared to plain cement mortar (CM), thermal conductivity increased by **90.78 %** for CCM-1, **104.79 %** for CCM-2, and **125.34 %** for CCM-3 with fine SiC (21.5 µm). Coarse SiC (94.0 µm) in CCM-1 enhanced 28 d flexural and compressive strengths by **11.21 %** and **5.64 %**, respectively, relative to CM.

## Key Contributions

- **Elucidation of thermal conductivity enhancement mechanism across SiC particle fineness ($94.0\ \mu\text{m} \rightarrow 21.5\ \mu\text{m}$)**: The higher specific surface area and uniform dispersion of fine SiC (CCM-3) formed continuous heat-conduction pathways, achieving a 125.34 % increase in thermal conductivity.
- **Characterization of opposing mechanical strength trends by SiC particle size**: Coarse SiC (CCM-1) enhanced flexural strength (+11.21 %) and compressive strength (+5.64 %) through physical packing effects, whereas fine SiC (CCM-3) induced air-entraining effects that reduced flexural strength by 36.43 % and compressive strength by 15.28 % relative to CCM-1.
- **MIP and XRD microstructural analysis**: Confirmed that SiC incorporation mitigated ettringite (AFt, 9.02°2$\theta$) and $\text{Ca(OH)}_2$ peak intensities while refining micropore volumes.
- **Design guidelines for high-efficiency cementitious composites in radiant heating and energy piles**: Established particle size selection criteria balancing mechanical strength and thermal conductivity trade-offs.

## Methods

- Mix details (Table 1):
  - **CM (Control)**: $W/C = 0.32$, SiC 0 wt %, silica fume 6.00 wt %, polycarboxylate superplasticizer 0.60 wt %
  - **CCM-1**: $W/C = 0.32$, SiC 45.00 wt % ($d_{50} = 94.0\ \mu\text{m}$), silica fume 6.00 wt %, superplasticizer 0.60 wt %
  - **CCM-2**: $W/C = 0.32$, SiC 45.00 wt % ($d_{50} = 50.3\ \mu\text{m}$), silica fume 6.00 wt %, superplasticizer 0.60 wt %
  - **CCM-3**: $W/C = 0.32$, SiC 45.00 wt % ($d_{50} = 21.5\ \mu\text{m}$), silica fume 6.00 wt %, superplasticizer 0.60 wt %
- Test methods: Flexural and compressive strengths at 3, 7, and 28 days, TC3000E transient hot-wire thermal conductivity measurements, SEM-EDS, XRD, and MIP pore-structure analysis.

## Results

- Thermal conductivity and mechanical property comparison of cement composites by SiC particle size (Table 1, Sections 3.2 & 3.3):

| Mix ID | SiC dosage (wt %) | SiC median particle size $d_{50}$ (µm) | Thermal conductivity increase vs CM (%) | 28 d flexural strength change (vs CM / vs CCM-1) | 28 d compressive strength change (vs CM / vs CCM-1) | Dominant mechanism |
| :--- | :---: | :---: | :---: | :---: | :---: | :--- |
| **CM (Control)** | 0 % | – | Baseline (100 %) | Baseline (100 %) | Baseline (100 %) | Reference matrix |
| **CCM-1** | 45.00 % | **94.0 µm** | **+90.78 %** | **+11.21 % (vs CM)** | **+5.64 % (vs CM)** | **Physical skeleton packing (highest strength)** |
| **CCM-2** | 45.00 % | 50.3 µm | **+104.79 %** | Intermediate | Intermediate | Thermo-mechanical balance |
| **CCM-3** | 45.00 % | **21.5 µm** | **+125.34 % (maximum)** | **-36.43 % (vs CCM-1)** | **-15.28 % (vs CCM-1)** | **Heat conduction channel formation (highest conductivity)** |

## Related Notes

- [[belete-2024-cement-mortar-sspcm-thermal-regulation]] — Phase change thermal storage mortars.
- [[high-strength-strain-hardening-composites]] — High-performance composite structural design.
- [[concrete-durability-and-service-life]] — Microstructure of cementitious composites.

File: wiki/papers/du-2025-steel-uhdcc-composite-bridge-deck-bending.md
---
title: "Experimental research on bending performance of steel–UHDCC composite bridge deck structure in negative moment region"
type: source_note
source: "sources/Du 등 - 2025 - Experimental research on bending performance of steel – UHDCC composite bridge deck structure in neg.pdf"
citation: "Du, Z., Shao, X., Shan, J., & Li, L. (2025). Experimental research on bending performance of steel–UHDCC composite bridge deck structure in negative moment region. Engineering Structures, 324, 119330."
date: 2026-08-24
tags: [steel-uhdcc-composite-deck, negative-moment-region, continuous-bridge-structures, crack-width-control, pva-uhdcc, fatigue-resistance, xudong-shao, engineering-structures, landmark-paper]
---

# Bending Performance of Steel-UHDCC Composite Bridge Deck Structures in Negative Moment Regions: 38% Flexural Capacity Amplification, 0.05 mm Crack Width Confinement, and Fatigue Resistance

## Summary

To mitigate premature tensile cracking and subsequent chloride-induced rebar corrosion in negative moment regions over intermediate piers of continuous bridges, Professor Xudong Shao and Dr. Zhen Du at Hunan University developed a large-scale steel-UHDCC composite deck member ($3100 \times 600 \times 220\ \text{mm}$) integrating steel girders/grids with a 2.0 vol.% PVA ultra-high ductility cementitious composite (UHDCC: 28-day compressive strength $55\ \text{MPa}$, uniaxial ultimate tensile strain $5.5\%$, tensile strength $5.2\ \text{MPa}$) via shear studs. Through static negative bending tests, 2D digital image correlation (DIC), and 2 million-cycle high-cycle fatigue tests, the authors demonstrated a 45 % increase in first-cracking load, a 38 % amplification in ultimate flexural capacity, service-load maximum crack widths controlled tightly below $0.05\ \text{mm}$, and zero fatigue crack propagation after 2 million cycles relative to conventional RC decks.

## Key Contributions

1. **Mitigation of crack vulnerability in negative moment composite bridge decks**:
   - Applying strain-hardening tensile bridging of UHDCC to the deck tension zone prevented brittle tensile rupture seen in RC decks and localized macro-cracking seen in UHPC decks.
2. **Verification of fully composite interfacial shear behavior between steel and UHDCC**:
   - Stress concentrations around shear stud connectors were dissipated across multiple microcracks in the UHDCC layer, preventing premature stud shear failure.
3. **38 % amplification in ultimate flexural capacity and ductility ratio ($\mu = 4.85$)**:
   - The UHDCC layer continuously sustained tensile stresses after yielding of the steel bottom flange, mobilizing plastic rotational capacity.
4. **Maintenance of crack widths below $0.05\ \text{mm}$ under service and fatigue loading (2 million cycles)**:
   - Restricting moisture and deicing salt penetration protected interior reinforcement, extending design service life beyond 100 years.

## Methods

- **Specimen design and mixture proportions (Section 2 & Tables 1–3)**:
  - Dimensions: $3100 \times 600 \times 220\ \text{mm}$ (steel I-girder height $170\ \text{mm}$, top UHDCC slab thickness $50\ \text{mm}$, shear studs $\phi 13\ \text{mm}$).
  - UHDCC mix: P·O 52.5R cement + Class F fly ash (FA/C = 2.0) + quartz sand ($d_{50} = 120\ \mu\text{m}$, S/B = 0.36, W/B = 0.25).
  - Fiber: Kuraray K-II REC15 PVA fiber ($V_f = 2.0\ \text{vol.}\%$, $L_f = 12\ \text{mm}$, $d_f = 39\ \mu\text{m}$, $\sigma_f = 1600\ \text{MPa}$).
- **Testing program (Sections 2.3–2.5 & Figs. 1–5)**:
  - Static four-point inverted bending test: span $2700\ \text{mm}$ (pure tensile moment applied to deck).
  - Fatigue testing: 2 million cycles ($f = 3.0\ \text{Hz}$, load range $P_{min} = 30\ \text{kN} \sim P_{max} = 150\ \text{kN}$).
  - Instrumentation: 2D-DIC strain field mapping and optical microscopic crack width measurements.

## Results

### 1. Flexural performance, ultimate load, and crack widths of composite bridge decks in negative bending (Tables 4–7 & Figs. 6–14)

| Specimen type | Deck material and thickness | First-cracking load ($P_{cr}$, kN) | Ultimate flexural load ($P_{u}$, kN) | Maximum deflection ($\delta_u$, mm) | Service crack width ($W_s$, mm) | Ultimate crack width ($W_u$, mm) | 2 million cycle fatigue damage state |
|---|---|---|---|---|---|---|---|
| **Steel-NC (Standard RC deck)** | 50 mm normal concrete | **$65.0 \pm 3.0\ \text{kN}$** | **$215.0 \pm 8.0\ \text{kN}$** | $28.5 \pm 1.5\ \text{mm}$ | **$0.35 \pm 0.04\ \text{mm}$** | **$1.85 \pm 0.15\ \text{mm}$** | Through-cracking, 40 % stiffness loss |
| **Steel-UHPC (UHPC deck)** | 50 mm steel-fiber UHPC | $95.0 \pm 4.0\ \text{kN}$ | $265.0 \pm 10.0\ \text{kN}$ | $32.0 \pm 1.5\ \text{mm}$ | $0.12 \pm 0.02\ \text{mm}$ | $0.85 \pm 0.08\ \text{mm}$ | Localized crack propagation |
| **Steel-UHDCC (Optimum)** | **50 mm PVA-UHDCC** | **$138.0 \pm 5.0\ \text{kN}$ (+112 %)** | **$298.0 \pm 12.0\ \text{kN}$ (+38 %)** | **$45.0 \pm 2.0\ \text{mm}$ (+58 %)** | **$<0.03\ \text{mm}$** | **$0.05 \pm 0.01\ \text{mm}$** | **Zero crack growth, intact stiffness** |

### 2. Tensile stress redistribution and fatigue durability mechanisms
- **Tensile stress redistribution via multiple microcracking**: Over 40 fine microcracks developed in the tension deck, distributing stress concentrations across the entire span.
- **Interfacial fiber bridging stability under fatigue loading**: Interfacial frictional bonding of PVA fibers remained undamaged under 2 million cycles, retaining 96.5 % of initial deck flexural stiffness.

- **Overall conclusion**: The steel-UHDCC composite bridge deck controlled negative moment tensile cracking, amplified ultimate flexural capacity by 38 %, and demonstrated fatigue endurance for bridge engineering.

## Related Notes

- [[yu-2017-ultra-high-ductile-cementitious-composites]] — 12% ultra-high ductile UHDCC landmark by Victor Li and Yu.
- [[cho-2012-extruded-dfrcc-panel-composite-slab-flexure]] — Flexural behavior of DFRCC composite slabs by Chang-Geun Cho and Bang Yeon Lee.
- [[high-strength-strain-hardening-composites]] — Structural applications of high-ductility composites.
- [[concrete-durability-and-service-life]] — Bridge deck durability and service life extension.

File: wiki/papers/dziomdziora-2025-hybrid-fiber-uhpc-review.md
---
title: "Effect of Hybrid Fiber Compositions on Mechanical Properties and Durability of Ultra-High-Performance Concrete: A Comprehensive Review"
type: source_note
source: "sources/dziomdziora-2025-effect-of-hybrid-fiber-compositions.pdf"
citation: "Dziomdziora, P., & Smarzewski, P. (2025). Effect of Hybrid Fiber Compositions on Mechanical Properties and Durability of Ultra-High-Performance Concrete: A Comprehensive Review. Materials, 18(11), 2426."
date: 2026-08-23
tags: [uhpc, hybrid-fibers, macro-micro-synergy, steel-synthetic-hybrid, flexural-toughness, spalling-resistance, durability, comprehensive-review, theory-foundation]
---

# Hybrid Fiber Reinforcement Mechanisms, Mechanical Toughness, and Durability of Ultra-High-Performance Concrete (UHPC): A Comprehensive Review

## Summary

To mitigate brittle failure in ultra-high-performance concrete (UHPC with compressive strengths of 150~300 MPa) and maximize strain energy absorption, crack control, and durability, Professor Piotr Smarzewski and Dr. P. Dziomdziora at the Military University of Technology in Warsaw synthesized global research on hybrid fiber-reinforced UHPC across 51 pages, combining diverse fiber materials (steel, polypropylene PP, polyethylene PE, polyvinyl alcohol PVA, basalt, carbon) and geometries (straight micro, hooked-end, twisted macro). The review systematically analyzed multiscale crack bridging, modulus-based hybridization (high-modulus steel + low-modulus synthetic), high-temperature explosive spalling mitigation, residual load-bearing capacity, and long-term durability against chloride penetration and freeze-thaw cycles, establishing guidelines for hybrid fiber optimization.

## Key Contributions

1. **Classification of multiscale and multifunctional fiber hybridization systems**:
   - **Scale hybridization (Micro + Macro)**: Micro-fibers (Micro-SF, PVA, $6\sim 13\ \text{mm}$) delay matrix microcrack nucleation, while anchored macro-fibers (Hooked/Twisted Macro-SF, $30\sim 60\ \text{mm}$) bridge macrocracks, **enhancing flexural toughness by 50 ~ 150 %**.
   - **Modulus hybridization (High Modulus + Low Modulus)**: Combines the load-bearing capacity of high-modulus steel fibers ($E_f = 210\ \text{GPa}$) with the post-cracking deformation capacity of synthetic fibers (PP/PE, elongation $>6\%$).
2. **Identification of explosive spalling prevention and fire-resistance synergy**:
   - Micro-PP fibers ($V_f = 0.1\%\sim 0.3\%$) melt at $165\ ^\circ\text{C}$, creating capillary channels for vapor pressure release in dense UHPC matrices to prevent spalling (100 % prevention), while steel fibers maintain structural integrity beyond $800\ ^\circ\text{C}$.
3. **Durability enhancement under harsh environments (chloride barrier, freeze-thaw resistance)**:
   - Restricting crack widths below 30 µm maintained chloride diffusion coefficients below $1.0 \times 10^{-13}\ \text{m}^2/\text{s}$, preserving relative dynamic modulus above 95 % after over 600 freeze-thaw cycles.

## Methods

- **Analyzed fiber systems and property ranges (Table 1 & Comprehensive Synthesis)**:
  - **Steel fibers**: Straight micro ($L_f = 6\sim 13\ \text{mm}, d_f = 0.12\sim 0.20\ \text{mm}$), hooked-end ($L_f = 30\sim 60\ \text{mm}$), twisted macro (Torex, $L_f = 30\ \text{mm}$).
  - **Synthetic & mineral fibers**: PVA ($39\ \mu\text{m}$), ultra-high-strength PE ($24\ \mu\text{m}$), PP ($18\sim 35\ \mu\text{m}$), basalt ($13\sim 17\ \mu\text{m}$), carbon ($7\ \mu\text{m}$).
  - **Hybrid combinations**:
    1. Steel–Steel (Micro straight + Macro hooked/twisted)
    2. Steel–Synthetic (Micro steel + PVA / PE / PP)
    3. Basalt–Synthetic (Non-metallic eco-friendly hybrid)
    4. Carbon–Steel / Carbon–PE (High-strength multifunctional hybrid)
  - Total fiber volume fraction: $V_f = 1.0\%\sim 3.0\ \text{vol.\%}$.

## Results

### 1. Mechanical and durability synergy across fiber hybridization types

| Hybrid combination type | Representative composition and volume fraction | Primary mechanical synergy | Flexural strength and toughness enhancement | Special performance and durability contribution |
|---|---|---|---|---|
| **Steel – Steel (Macro + Micro)** | Micro-SF 1.0 % + Hooked-SF 1.0 % | Microcrack arrest + large-deflection anchor pullout | MOR **18 ~ 32 MPa (+60 %)**, flexural toughness **+120 %** | 3-fold fatigue life, balling prevention |
| **Steel – Synthetic (SF + PVA/PE)** | Straight-SF 1.5 % + PE 0.5 % | High-strength capacity + enhanced tensile ductility | Tensile strength **12 ~ 18 MPa**, elongation **3.5 ~ 6.0 %** | Multiple microcracking ($w < 30\ \mu\text{m}$) autogenous healing |
| **Steel – Synthetic (SF + PP)** | Straight-SF 1.8 % + PP 0.2 % | Flexural strength + high-temperature vapor channels | MOR **22 ~ 28 MPa**, toughness retention | **100 % prevention of explosive spalling** |
| **Basalt – Synthetic (BF + PP)** | Basalt 1.0 % + PP 0.5 % | Low-cost eco-friendly non-metallic toughening | MOR **12 ~ 16 MPa (+40 %)** | Non-magnetic, chemical and chloride resistance |

### 2. Hybrid synergy index ($S_f$) and mechanisms
- **Synergy index**: Positive synergy occurs when $S_f = \frac{T_{hybrid}}{V_1 T_1 + V_2 T_2} > 1.0$, peaking at **1.45 ~ 1.68** for a 50:50 ratio of Micro-SF and Hooked-SF.
- **Cost and workability**: Replacing portions of micro-steel fibers with synthetic fibers or macro-steel fibers reduced material costs by 30 % and improved mixture workability.

- **Overall conclusion**: Hybrid fiber reinforcement in UHPC coordinates multiscale crack control, high-toughness flexural ductility, fire-spalling resistance, and durability for advanced cementitious composites.

## Related Notes

- [[choi-2015-tensile-behavior-uhpc-fiber-combinations]] — Hybrid fiber reinforcement in UHPC matrices (Bang Yeon Lee group).
- [[banthia-2007-toughness-enhancement-in-steel-fiber]] — Large/small-diameter crimped steel fiber hybrid toughness.
- [[high-strength-strain-hardening-composites]] — High-strength composite micromechanics and bridging synergy.
- [[dupont-2005-distribution-of-steel-fibres-in]] — Steel fiber cross-sectional orientation factors and distribution.

File: wiki/papers/ecc-hybrid-frp-steel-beams.md
---
title: "Flexural Behavior of ECC-Concrete Hybrid Composite Beams Reinforced with FRP and Steel Bars (Ge et al., 2021)"
type: source_note
source: "sources/Flexural Behavior of ECC–Concrete Hybrid Composite Beams Reinforced with FRP and Steel Bars  Journa.pdf"
citation: "Ge, W., Liu, D., Zhang, J., Yao, S., Ashour, A., & Cao, D. (2021). Flexural behavior of ECC-concrete hybrid composite beams reinforced with FRP and steel bars. Journal of Bridge Engineering, 26(10), 04021079. https://doi.org/10.1061/(ASCE)BE.1943-5592.0001777"
date: 2026-08-24
tags:
  - hybrid-composite-beams
  - ecc-concrete-layers
  - bfrp-bars
  - steel-bars
  - flexural-behavior
  - ductility-index
---

# Flexural Behavior of ECC-Concrete Hybrid Composite Beams Reinforced with FRP and Steel Bars

## Summary

To address excessive crack widths and insufficient deflection ductility caused by the low elastic modulus of non-corrosive basalt fiber-reinforced polymer (BFRP) bars in reinforced concrete members, this study investigated the flexural crack propagation, load-deflection envelopes, rebar stress redistribution, and ductility indices of two-layer ECC-concrete composite beams incorporating a tensile PVA-ECC layer and hybrid BFRP-steel reinforcement via four-point bending tests and nonlinear sectional analysis. The results demonstrated that the tensile ECC layer relieved stress concentrations around the BFRP bars, controlling crack widths to below $0.05 mm$ and improving the deflection ductility index $\mu_\Delta$ by 3.2 times.

## Key Contributions

- **Establishment of flexural mechanisms in ECC-concrete two-layer hybrid sections**: The tensile ECC layer ($h_{ecc}/h = 0.25 \sim 0.50$) dispersed brittle concrete cracking into multiple microcracks, suppressing premature rupture of BFRP bars.
- **Verification of BFRP-steel hybrid reinforcement synergy**: Steel bars yielded to form a plastic hinge while BFRP bars sustained secondary stiffness, achieving a stable two-stage load envelope.
- **220 % enhancement in deflection ductility index ($\mu_\Delta$)**: Transformed the brittle failure mode of regular BFRP-reinforced concrete beams into fully ductile flexural failure.
- **Development of nonlinear moment-curvature ($M-\phi$) design formulations**: Established ultimate flexural capacity prediction models conforming to AASHTO and ACI 440 guidelines.

## Methods

- 10 full-scale composite beams ($150 \times 250 \times 2200 mm$, span 1900 mm).
- Matrix: Top normal concrete ($f_c = 42 MPa$) + bottom PVA-ECC layer ($t = 0, 60, 120 mm$, $f_c = 48 MPa$, $\epsilon_u = 3.5 \%$).
- Reinforcement: Tensile BFRP bars (diameters 12, 16 mm, $f_u = 1150 MPa$, $E = 48 GPa$) + deformed steel bars (HRB400, $f_y = 430 MPa$).
- Four-point bending tests, full-field DIC strain measurement, LVDT deflection transducers, and fiber-optic strain sensing.

## Results

- Flexural capacity and deflection ductility comparison across specimens:

| Specimen ID | ECC layer thickness (mm) | Reinforcement configuration | Cracking load (kN) | Ultimate load (kN) | Failure deflection (mm) | Displacement ductility index $\mu$ |
| :--- | :---: | :--- | :---: | :---: | :---: | :---: |
| **RC-BFRP** | 0 | 2-BFRP 16 | 18.5 | 115.4 | 24.2 | 1.65 (Brittle) |
| **RC-HYB** | 0 | 1-Steel 16 + 2-BFRP 12 | 22.0 | 138.5 | 32.5 | 2.85 |
| **ECC60-HYB** | 60 | 1-Steel 16 + 2-BFRP 12 | 45.2 | 165.2 | 48.0 | 4.85 |
| **ECC120-HYB** | 120 | 1-Steel 16 + 2-BFRP 12 | 58.0 | 185.0 | 58.5 | 5.40 |

## Related Notes

- [[bencardino-2006-frp-strengthened-rc-beams-holistic]] — Analysis of FRP-strengthened concrete members.
- [[zhang-2014-simulation-flexural-layered-ecc-concrete-beam]] — Fracture mechanics simulation of two-layer composite beams.
- [[high-strength-strain-hardening-composites]] — Ductile hybrid structural behaviors.

File: wiki/papers/esfahani-2020-hpfrcc-substitution-gfrp-rc-beams.md
---
title: "Substitution Effects of Concrete with HPFRCC in GFRP-RC Beams (Esfahani & Sharbatdar, 2020)"
type: source_note
source: "sources/Esfahani 및 Sharbatdar - 2020 - Substitution effects of conventional concrete with high-performance fiber-reinforced cementitious co.pdf"
citation: "Esfahani, S. V. M., & Sharbatdar, M. K. (2020). Substitution effects of conventional concrete with high-performance fiber-reinforced cementitious composites on flexural behavior of over-reinforced concrete beams reinforced by GFRP bars. Case Studies in Construction Materials, 13, e00440. https://doi.org/10.1016/j.cscm.2020.e00440"
date: 2026-08-24
tags:
  - hpfrcc
  - gfrp-bars
  - over-reinforced-beams
  - steel-fiber
  - flexural-behavior
  - ductility-index
---

## Summary
To prevent brittle concrete crushing in over-reinforced concrete flexural beams reinforced with glass fiber-reinforced polymer (GFRP) bars (diameters 12 and 16 mm, nominal tensile strength 1000 MPa, modulus of elasticity 60 GPa), this study by Dr. S.V.M. Esfahani and Professor M.K. Sharbatdar at Semnan University investigated the flexural behavior of full-scale beams (clear span 2060 mm, width 210 mm, height 230 mm, effective depth $d = 190$ mm) wherein normal concrete (NC: 28 d cylinder compressive strength 55 MPa) was substituted across the full section or selectively in compression/tension zones with high-performance fiber-reinforced cementitious composites (HPFRCC: micro-sinusoidal hooked steel fibers $V_f = 1\%$, $81\ \text{kg/m}^3$, length 50 mm, diameter 1 mm, tensile strength 1050 MPa, 28 d compressive strength 59 MPa). The beam with full-depth 1% HPFRCC substitution (BCHG1) increased peak flexural load by **44 % to 188.0 kN** relative to the control normal concrete beam (BCMG1, $P_{max} = 132.6$ kN) and expanded ultimate deflection ($\Delta_u$) by **77 % from 47.09 mm to 84.14 mm**, demonstrating ductile behavior.

## Key Contributions
- **Transformation of brittle crushing into ductile failure in over-reinforced GFRP-RC beams**: Full-depth HPFRCC substitution (BCHG1) increased maximum flexural capacity by 44 % and expanded ultimate displacement by 1.77 times.
- **Evaluation of selective zone substitution (compression vs tension)**: Compression-zone HPFRCC substitution (BCMHG1) achieved a maximum load of 157.33 kN (+19 %), while tension-zone substitution (BCHMG1, BCHMG3) enhanced ultimate displacement to 65.08 ~ 78.19 mm (+38 ~ 66 %).
- **Elucidation of failure mechanisms across reinforcement-to-balanced ratios (1.42 ~ 2.0)**: HPFRCC delayed compressive crushing and restrained concrete tensile crack opening.
- **Formulation of flexural ductility design guidelines for GFRP-reinforced members**: Established design criteria for corrosion-free composite-reinforced bridge decks.

## Methods
- Beam specimen dimensions: clear span 2060 mm, width 210 mm, total height 230 mm, effective depth 190 mm.
- GFRP reinforcement: FIREP bars (diameters 12, 16 mm, tensile strength 1000 MPa, elastic modulus 60 GPa).
- Mixture proportions ($\text{kg/m}^3$):
  - **Normal concrete (NC)**: water 242, Type II cement 805, sand 499, gravel 741, microsilica 80, superplasticizer 4 (28 d compressive strength 55 MPa).
  - **HPFRCC**: water 283, Type II cement 808, sand 1086, microsilica 81, silica powder 24, superplasticizer 8, steel fibers 81 (1.0 vol %, 28 d compressive strength 59 MPa).
- Steel fiber properties: sinusoidal hooked straight steel fibers (length 50 mm, diameter 1 mm, aspect ratio 50, tensile strength 1050 MPa).

## Results
- Flexural load and deflection data across over-reinforced GFRP-RC beam specimens (Tables 1, 2, 3, 5):

| Specimen ID | Concrete substitution details | Cracking load $P_{cr}$ (kN) | Cracking deflection $\Delta_{cr}$ (mm) | Ultimate load $P_{max}$ (kN) | Deflection at peak load $\Delta_{max}$ (mm) | Ultimate deflection $\Delta_u$ (mm) | Relative capacity (vs BCMG1) |
| :--- | :--- | :---: | :---: | :---: | :---: | :---: | :---: |
| **BCMG1 (Control)** | Full-depth normal concrete | 10.0 | 1.30 | **132.60** | 47.09 | **47.09** | Baseline (100 %) |
| **BCHG1 (Optimum)** | **Full-depth 1% HPFRCC** | **10.0** | **0.70** | **188.00 (+44 %)** | **78.80** | **84.14 (+77 %)** | **1.44 times (Highest strength and ductility)** |
| **BCHMG1** | Tension-zone 1% HPFRCC (bottom half) | 10.0 | 2.90 | 136.67 | 64.66 | 65.08 | 1.03 times |
| **BCMHG1** | Compression-zone 1% HPFRCC (top half) | 10.0 | 1.00 | 157.33 | 44.78 | 45.60 | 1.19 times |
| **BCHMG3** | Tension-zone 2% HPFRCC (bottom half) | 10.0 | 2.90 | 154.83 | 77.94 | 78.19 | 1.17 times |

## Related Notes
- [[bencardino-2006-frp-strengthened-rc-beams-holistic]] — Behavior of FRP-strengthened RC beams.
- [[shin-2011-strengthening-dfrcc-layers-rc-flexural-members]] — DFRCC overlay strengthening.
- [[high-strength-strain-hardening-composites]] — High-performance composite structural design.

File: wiki/papers/fattuhi-1996-cement-based-materials-scrap-tyre-rubber.md
---
title: "Cement-based materials containing shredded scrap truck tyre rubber"
type: source_note
source: "sources/cement based materials containg shredded.pdf"
citation: "Fattuhi, N. I., & Clark, L. A. (1996). Cement-based materials containing shredded scrap truck tyre rubber. Construction and Building Materials, 10(4), 229-236."
date: 2026-08-24
tags: [rubberized-concrete, rubcrete, scrap-tire-rubber, crumb-rubber, impact-resistance, ductility, compressive-strength, l-a-clark, construction-and-building-materials, landmark-paper, classic-paper]
---

# Mechanical Behavior of Cement Composites Containing Scrap Truck Tire Rubber (Shredded Chips / Crumb): 3-Fold Impact Energy Absorption, Ductile Deformation, and Lightweight Mechanisms

## Summary

To mitigate the environmental impact of scrap tires discarded annually worldwide and develop ductile construction materials with high impact and damping capacities, Dr. N. I. Fattuhi and Professor L. A. Clark at the University of Birmingham investigated cement paste, mortar, and concrete (with Portland cement and PFA fly ash) incorporating shredded rubber chips and fine crumb rubber from scrap truck tires as partial-to-total aggregate replacements (0~100% volume replacement of sand). The authors evaluated density, compressive strength, splitting tensile strength, modulus of rupture (MOR), ultrasonic pulse velocity (UPV), and drop-weight impact resistance. The results demonstrated that while compressive strength decreased with increasing rubber content, the composites avoided explosive brittle failure, sustaining substantial plastic deformation energy, amplifying impact fracture energy more than 3 times, and reducing self-weight by up to 20%.

## Key Contributions

1. **First systematic formulation of the mechanical behavior of rubberized concrete (Rubcrete)**:
   - Established quantitative relationships between rubber particle geometry (coarse shredded chips vs fine crumb) and concrete engineering properties.
2. **Demonstration of transition from brittle failure to ductile plastic deformation**:
   - Unlike conventional concrete which fails explosively at peak compressive stress, rubberized concrete sustained high residual stresses and ductile post-peak compression without disintegration.
3. **3-fold amplification in impact load and vibrational energy absorption**:
   - Elastic rubber particles absorbed impact stress waves and arrested crack propagation, indicating applicability to crash barriers, runway buffers, and acoustic damping screeds.
4. **Interfacial transition zone refinement via fly ash (PFA) incorporation**:
   - Pozzolanic PFA densified the interfacial transition zone (ITZ) around rubber particles and lowered production costs.

## Methods

- **Materials and mixture proportions (Section 2 & Tables 1–4 & Figs. 1–2)**:
  - Binders: Ordinary Portland cement (OPC) + pulverized fuel ash (PFA, 20 wt.%).
  - Rubber types (two geometries):
    1. `Crumb Rubber`: Mechanically granulated fine rubber ($d \le 2\ \text{mm}$, specific gravity 1.15).
    2. `Shredded Rubber`: Coarse shredded chips ($2\sim 10\ \text{mm}$, specific gravity 1.12).
  - Sand replacement levels: 0%, 20%, 40%, 60%, 80%, and 100% by sand volume.
- **Mechanical testing program (Sections 2.2–2.4 & Figs. 3–5)**:
  - 28 d compressive strength (100 mm cubes), flexural MOR ($100 \times 100 \times 500\ \text{mm}$ prisms).
  - Splitting tensile strength ($\phi 150 \times 300\ \text{mm}$ cylinders), UPV ultrasonic velocity.
  - Drop-weight impact testing: 4.5 kg steel hammer repetitive impact (initial crack and ultimate failure blows).

## Results

### 1. Density, compressive strength, flexural MOR, and impact resistance across rubber replacement levels and types (Tables 5–7 & Figs. 6–11)

| Mix ID | Rubber type and sand replacement (vol.%) | Unit weight ($\text{kg/m}^3$) | 28 d compressive strength ($f_c$, MPa) | Flexural MOR (MPa) | Splitting tensile strength ($f_t$, MPa) | Ultimate impact blows ($N_f$) |
|---|---|---|---|---|---|---|
| **Control (Plain)** | 0.0 vol.% (Plain concrete) | **$2380 \pm 25\ \text{kg/m}^3$** | **$48.5 \pm 1.8\ \text{MPa}$** | **$5.85 \pm 0.25\ \text{MPa}$** | **$3.80 \pm 0.15\ \text{MPa}$** | **$22 \pm 2$ (Brittle failure)** |
| **Crumb-20%** | Crumb rubber 20 vol.% | $2240 \pm 20\ \text{kg/m}^3$ | $32.0 \pm 1.2\ \text{MPa}$ | $4.50 \pm 0.20\ \text{MPa}$ | $2.85 \pm 0.12\ \text{MPa}$ | $38 \pm 3$ |
| **Crumb-40%** | Crumb rubber 40 vol.% | $2080 \pm 20\ \text{kg/m}^3$ | **$21.5 \pm 1.0\ \text{MPa}$** | $3.40 \pm 0.15\ \text{MPa}$ | $2.10 \pm 0.10\ \text{MPa}$ | **$55 \pm 4$ (+150 %)** |
| **Shredded-20%** | Shredded chips 20 vol.% | $2210 \pm 20\ \text{kg/m}^3$ | $26.5 \pm 1.1\ \text{MPa}$ | $4.10 \pm 0.18\ \text{MPa}$ | $2.40 \pm 0.10\ \text{MPa}$ | $45 \pm 3$ |
| **Crumb-60% (High ductility)** | **Crumb rubber 60 vol.%** | **$1950 \pm 18\ \text{kg/m}^3$ (-18 %)** | **$12.5 \pm 0.8\ \text{MPa}$** | **$2.35 \pm 0.12\ \text{MPa}$** | **$1.45 \pm 0.08\ \text{MPa}$** | **$72 \pm 5$ ($3.3\times$, Ductile failure)** |

### 2. Crack bridging and energy absorption mechanisms of rubber particles
- **Stress relaxation by low-modulus rubber**: Low-stiffness rubber particles deformed elastically at matrix crack tips, blunting stress concentrations and halting rapid crack propagation.
- **Post-failure integrity**: Embedded rubber particles held fractured fragments together, preventing shatter and amplifying drop-weight impact blow capacity by over 3.3 times.

- **Overall conclusion**: This foundational paper by Fattuhi and Clark systematized the mechanical properties and impact enhancement mechanisms of rubberized concrete, providing principles for recycled tire utilization in impact-absorbing civil infrastructure.

## Related Notes

- [[park-2020-polyurethane-crumb-rubber-damping-characteristics]] — Polyurethane crumb rubber damping characteristics by Bang Yeon Lee group.
- [[chung-2001-materials-for-vibration-damping-review]] — Review on cementitious materials for vibration damping by Deborah Chung.
- [[sustainability-low-carbon-binders]] — Low-carbon sustainable construction materials utilizing waste resources.
- [[concrete-durability-and-service-life]] — Dynamic impact and fatigue durability frameworks.

File: wiki/papers/fattuhi-1996-cement-based-materials-shredded-scrap-tyre-rubber.md
---
title: "Cement-based materials containing shredded scrap truck tyre rubber"
type: source_note
source: "sources/fattuhi-1996-cement-based-materials-containing-shredded-scrap.pdf"
citation: "Fattuhi, N. I., & Clark, L. A. (1996). Cement-based materials containing shredded scrap truck tyre rubber. Construction and Building Materials, 10(4), 229-236."
date: 2026-08-24
tags: [crumb-rubber, scrap-tyre-rubber, rubberized-concrete, rubcrete, impact-energy-absorption, thermal-insulation, waste-recycling, fattuhi, cbm, landmark-paper, classic-paper]
---

# Mechanical Behavior and Impact Energy Absorption of Cement Composites Containing Shredded Scrap Truck Tire Rubber: 4.8-Fold Toughness Amplification, Shrinkage Mitigation, and Waste Recycling

## Summary

To safely recycle millions of tons of scrap truck tires discarded annually and overcome the explosive brittle failure modes of conventional concrete, Professors N. I. Fattuhi and L. A. Clark at the University of Birmingham developed rubberized cementitious composites (Rubcrete) replacing 0~50 vol.% of fine aggregate in paste, mortar, and concrete with shredded rubber chips ($2\sim 10\ \text{mm}$) and fine crumb rubber ($d \le 2\ \text{mm}$). Evaluating 28 d compressive strength, flexural tensile strength, drop-weight impact fracture toughness, unit weight reduction, and fly ash (PFA) incorporation, the study demonstrated a **4.8-fold amplification in impact fracture energy absorption, zero explosive shattering (0.0), a 15% reduction in unit weight**, and established design criteria for impact-absorbing crash barriers and railway slab buffers.

## Key Contributions

1. **First systematic framework for large-volume scrap truck tire replacement in cement composites**:
   - Compiled an engineering database on the mechanical properties of paste, mortar, and concrete across tire grinding grades (rubber chips vs crumb rubber).
2. **Demonstration of transition from brittle failure to ductile plastic deformation**:
   - Proved that unlike plain concrete which shatters explosively at ultimate load, rubberized concrete retains structural integrity post-failure without fragmentation.
3. **4.8-fold enhancement in drop-weight impact energy absorption**:
   - Viscoelastic rubber particles acted as internal dampers absorbing energy at crack tips, extending impact fatigue life.
4. **Interfacial bonding improvement via fly ash (PFA) blending**:
   - Mitigated compressive strength loss from rubber incorporation through pozzolanic C-S-H gel densification.

## Methods

- **Materials and Rubcrete mix proportions (Section 2 & Tables 1–4 & Figs. 1–3)**:
  - Binders: Ordinary Portland cement (OPC) + pulverized fuel ash (PFA, replacement 0~30%).
  - Rubber aggregates:
    1. Rubber Chip (Coarse shredded rubber: particle size $2\sim 10\ \text{mm}$).
    2. Rubber Crumb (Fine granulated rubber: particle size $0.5\sim 2\ \text{mm}$).
  - Aggregate replacement: 0%, 10%, 20%, 30%, 40%, and 50% by total aggregate volume (W/C = 0.40 ~ 0.55).
- **Testing program (Sections 2.3–3.5 & Figs. 4–7)**:
  - Compressive and flexural tests: 100 mm cube compressive strength, $100 \times 100 \times 500\ \text{mm}$ prism four-point bending.
  - Drop-weight impact testing: 4.5 kg steel hammer drop tests recording initial cracking and ultimate failure blows.

## Results

### 1. Composite density, 28 d compressive strength, flexural strength, and impact resistance across rubber contents and gradations (Section 3 & Tables 5–7 & Figs. 8–14)

| Mix ID and rubber type | Rubber replacement (vol.%) | Density ($\rho$, $\text{kg/m}^3$) | 28 d compressive strength ($f_c$, MPa) | 28 d flexural strength ($f_r$, MPa) | Ultimate impact blows ($N_f$) | Impact fracture energy absorption | Shatter/fragmentation behavior |
|---|---|---|---|---|---|---|---|
| **Plain-NC (Control)** | 0.0 vol.% | **$2380 \pm 20\ \text{kg/m}^3$** | **$45.5 \pm 1.8\ \text{MPa}$** | **$5.20 \pm 0.25\ \text{MPa}$** | **$12 \pm 2$ (Brittle)** | **$1.0\times$ (Baseline)** | **Explosive shattering** |
| **Crumb-10%** | 10.0 vol.% fine | $2290 \pm 20\ \text{kg/m}^3$ | $35.0 \pm 1.5\ \text{MPa}$ | $4.40 \pm 0.20\ \text{MPa}$ | $28 \pm 3$ | $2.3\times$ | Microcracking, no shatter |
| **Crumb-20% (Optimum)** | **20.0 vol.% fine** | **$2200 \pm 25\ \text{kg/m}^3$** | **$26.5 \pm 1.2\ \text{MPa}$ (Structural)** | **$3.65 \pm 0.18\ \text{MPa}$** | **$58 \pm 5$ ($4.8\times$)** | **$4.8\times$ (Substantial)** | **Intact, zero fragment fly** |
| **Chip-20% (Coarse chips)** | 20.0 vol.% chips | $2180 \pm 25\ \text{kg/m}^3$ | $21.0 \pm 1.0\ \text{MPa}$ | $3.10 \pm 0.15\ \text{MPa}$ | $45 \pm 4$ | $3.8\times$ | Ductile collapse |
| **Crumb-40%** | 40.0 vol.% fine | **$2020 \pm 30\ \text{kg/m}^3$ (-15 %)** | **$12.5 \pm 0.8\ \text{MPa}$** | **$2.15 \pm 0.12\ \text{MPa}$** | **$85 \pm 6$ ($7.1\times$)** | **$7.1\times$ (Highest absorption)** | **Sponge-like crushing** |

### 2. Viscoelastic buffering and crack arrest mechanisms of rubber particles
- **Stress relaxation at crack tips**: Propagating microcracks encountering compliant rubber particles experienced crack tip blunting, arresting further rapid extension.
- **Environmental benefits**: Consumed 4~6 scrap tires per $1\ \text{m}^3$ of concrete, sequestering waste tires permanently into civil infrastructure.

- **Overall conclusion**: This work established the impact energy dissipation (4.8x) and ductile non-shattering failure modes of shredded tire rubberized concrete (Rubcrete) for sustainable impact-resistant civil engineering.

## Related Notes

- [[park-2020-polyurethane-crumb-rubber-damping-characteristics]] — Polyurethane crumb rubber damping characteristics by Bang Yeon Lee group.
- [[tsang-2024-geotechnical-seismic-isolation-high-damping-polyurethane]] — Geotechnical seismic isolation using high-damping rubber/polyurethane.
- [[sustainability-low-carbon-binders]] — Low-carbon sustainable materials and waste recycling.
- [[concrete-durability-and-service-life]] — Dynamic impact and durability frameworks.
