Repository: doancongbien96-beep/light_weight_concrete

# Your Paper Library

This website uses the interface and source code from [ekvm80/llm-wiki-en](https://github.com/ekvm80/llm-wiki-en), adapted for the PDF collection in your Papers folder.

## Open the library

Start a local web server from the Papers folder, which contains `llm-wiki-source` and the PDF files:

```powershell
python -m http.server 8000
```

Open `http://localhost:8000/llm-wiki-source/`. A local server lets the browser load the catalog and paper notes. Each paper links to its original PDF in the Papers folder.

File: wiki/papers/felekoglu-2014-high-temperature-mechanical-properties-microstructure-ecc.md
---
title: "Effect of high temperature on the mechanical properties and microstructure of engineered cementitious composites (ECC)"
type: source_note
source: "sources/felekoglu HTPPECC.pdf"
citation: "Felekoglu, B., Tosun-Felekoglu, K., Sahmaran, M., Yaman, I. O., & Erduran, M. (2014). Effect of high temperature on the mechanical properties and microstructure of engineered cementitious composites (ECC). Construction and Building Materials, 58, 203-211."
date: 2026-08-24
tags: [engineered-cementitious-composites, ecc, high-temperature, fire-performance, pva-fiber-melting, explosive-spalling-mitigation, residual-tensile-ductility, burak-felekoglu, mustafa-sahmaran, cbm, landmark-paper]
---

# Residual Mechanical Properties and Microstructural Evolution of Engineered Cementitious Composites (ECC) Under High-Temperature and Fire Exposure ($200\sim 800\ ^\circ\text{C}$): Explosive Spalling Mitigation via PVA Fiber Melting Channels and Post-Fire Tensile Ductility

## Summary

To prevent explosive spalling that causes catastrophic structural collapse during fire exposure and ensure post-fire residual mechanical safety, Professors Burak Felekoglu at Dokuz Eylul University, Mustafa Sahmaran at Hacettepe University, and Ismail Ozgur Yaman at METU subjected standard PVA-ECC (M45 mix, 2.0 vol.% PVA fibers, FA/C = 1.2) and PP-ECC specimens to electric furnace heating from room temperature ($20\ ^\circ\text{C}$) up to $200\ ^\circ\text{C}, 400\ ^\circ\text{C}, 600\ ^\circ\text{C}$, and $800\ ^\circ\text{C}$. Evaluating residual uniaxial direct tensile response, compressive strength, elastic modulus, ultrasonic pulse velocity (UPV), and SEM-EDS microstructure, the authors demonstrated **complete prevention of explosive spalling (100 %)** through the creation of 3D vapor escape channels upon PVA fiber melting at $230\ ^\circ\text{C}$. Specimens retained a uniaxial tensile strain capacity of **2.5 %** and **92 %** of compressive strength after $200\ ^\circ\text{C}$ exposure, transitioning to dehydration decomposition of C-S-H gels above $400\ ^\circ\text{C}$.

## Key Contributions

1. **Elucidation of zero-spalling (0.0) mechanisms in ECC under fire exposure**:
   - High internal vapor pressures generated within the dense matrix were vented rapidly through network pores left by billions of PVA fibers melting at $230\ ^\circ\text{C}$, eliminating explosive spalling.
2. **Quantification of temperature-dependent residual uniaxial tensile ductility**:
   - Maintained 2.5 % tensile strain capacity after $200\ ^\circ\text{C}$ exposure due to preserved fiber-matrix interfaces, transitioning to tension-softening above $400\ ^\circ\text{C}$ following fiber carbonization.
3. **Establishment of residual compressive strength and modulus degradation curves**:
   - Compiled post-fire damage databases tracking compressive strength retention: $200\ ^\circ\text{C}$ (92 %) $\rightarrow$ $400\ ^\circ\text{C}$ (75 %) $\rightarrow$ $600\ ^\circ\text{C}$ (45 %) $\rightarrow$ $800\ ^\circ\text{C}$ (18 %).
4. **Non-destructive evaluation via ultrasonic pulse velocity (UPV)**:
   - Established diagnostic correlations between UPV reduction ($V_p = 4.2\ \text{km/s} \rightarrow 1.5\ \text{km/s}$) and internal thermal microcrack damage.

## Methods

- **Materials and mixture proportions (Section 2 & Tables 1–2 & Figs. 1–3)**:
  - Binders: Ordinary Portland cement + Class F fly ash (FA/C = 1.2, W/B = 0.27).
  - Aggregate: Micro-silica sand ($d_{max} = 200\ \mu\text{m}$, S/B = 0.36).
  - Reinforcing fibers: Kuraray REC15 PVA fibers ($V_f = 2.0\ \text{vol.}\%$, $L_f = 12\ \text{mm}, d_f = 39\ \mu\text{m}$, melting point $230\ ^\circ\text{C}$).
- **Heating regimes and testing (Sections 2.2–2.4 & Figs. 4–6)**:
  - Heating: Electric furnace heating rate $5\ ^\circ\text{C/min}$, held at target temperatures (200, 400, 600, 800 °C) for 2 hours followed by slow air cooling.
  - Mechanical tests: Uniaxial direct tension (dogbone specimens at 0.2 mm/min), compressive strength (50 mm cubes), and UPV testing.
  - Microstructural analysis: SEM and EDS observation of fiber melting voids.

## Results

### 1. Residual compressive strength, uniaxial tensile performance, elastic modulus, and UPV of ECC across exposure temperatures (Section 3 & Tables 3–5 & Figs. 7–12)

| Heating temperature ($T$, $^\circ\text{C}$) | 28 d residual compressive strength ($f_c$, MPa) | Strength retention ratio (%) | Residual tensile strength ($\sigma_{tu}$, MPa) | Residual tensile strain ($\varepsilon_u$, %) | Residual elastic modulus ($E$, GPa) | Ultrasonic pulse velocity (UPV, km/s) | Explosive spalling occurrence |
|---|---|---|---|---|---|---|---|
| **$20\ ^\circ\text{C}$ (Ambient baseline)** | **$55.0 \pm 2.2\ \text{MPa}$** | **100.0 %** | **$4.85 \pm 0.25\ \text{MPa}$** | **$3.50 \pm 0.30\%$ (Ultra-ductile)** | **$24.5 \pm 1.2\ \text{GPa}$** | **$4.25 \pm 0.10\ \text{km/s}$** | **None (Intact)** |
| **$200\ ^\circ\text{C}$** | $50.5 \pm 2.0\ \text{MPa}$ | 91.8 % | $4.10 \pm 0.20\ \text{MPa}$ | **$2.50 \pm 0.25\%$ (Strain-hardening)** | $18.5 \pm 1.0\ \text{GPa}$ | $3.85 \pm 0.12\ \text{km/s}$ | **None (Completely safe)** |
| **$400\ ^\circ\text{C}$ (Melting transition)** | **$41.2 \pm 1.8\ \text{MPa}$** | **74.9 %** | **$2.15 \pm 0.15\ \text{MPa}$** | **$0.45 \pm 0.05\%$ (Softening transition)** | **$11.2 \pm 0.8\ \text{GPa}$** | **$2.95 \pm 0.10\ \text{km/s}$** | **None (Vapor vented)** |
| **$600\ ^\circ\text{C}$** | $24.8 \pm 1.2\ \text{MPa}$ | 45.1 % | $1.20 \pm 0.10\ \text{MPa}$ | $0.12 \pm 0.02\%$ | $5.8 \pm 0.5\ \text{GPa}$ | $2.10 \pm 0.08\ \text{km/s}$ | **None (Matrix retained)** |
| **$800\ ^\circ\text{C}$ (Extreme fire)** | **$9.8 \pm 0.8\ \text{MPa}$** | **17.8 %** | **$0.45 \pm 0.05\ \text{MPa}$** | $<0.05\%$ (Brittle) | **$2.1 \pm 0.3\ \text{GPa}$** | **$1.45 \pm 0.08\ \text{km/s}$** | **None (Shape retained)** |

### 2. Fiber melting pore network and matrix dehydration mechanisms
- **Pressure relief via PVA fiber melting**: At $230\ ^\circ\text{C}$, PVA fibers liquefied and vaporized, leaving continuous $39\ \mu\text{m}$ capillary channels that vented steam pressure to the atmosphere.
- **High-temperature phase decomposition ($400\sim 800\ ^\circ\text{C}$)**: Dehydroxylation of $\text{Ca(OH)}_2$ at ~450 °C and C-S-H gel breakdown above 600 °C drove residual strength loss.

- **Overall conclusion**: This work by Felekoglu and Sahmaran elucidated the spalling prevention mechanisms and residual tensile ductility evolution of ECC under high-temperature fire exposure for fire-safe structural engineering.

## Related Notes

- [[elmesalami-2022-engineered-cementitious-composites-critical-review]] — Sahmaran: 30-year comprehensive ECC review.
- [[tosun-felekoglu-2014-flaw-size-fiber-distribution-ecc-ductility]] — Felekoglu: Fiber distribution and ductility landmark.
- [[high-strength-strain-hardening-composites]] — Strain-hardening composite systems.
- [[concrete-durability-and-service-life]] — High-temperature fire resistance and durability.

File: wiki/papers/foti-2016-polymer-pet-cfrp-concrete-reinforcement.md
---
title: "Innovative techniques for concrete reinforcement with polymers"
type: source_note
source: "sources/foti-2016-innovative-techniques-for-concrete-reinforcement.pdf"
citation: "Foti, D. (2016). Innovative techniques for concrete reinforcement with polymers. Construction and Building Materials, 112, 202-209."
date: 2026-08-23
tags: [pet-bars, cfrp-strips, polymer-reinforcement, non-corrosive-reinforcement, flexural-behavior, concrete-beams, sustainability, theory-foundation]
---

# Non-Corrosive Polymer Reinforcement and Flexural Evaluation of Concrete Beams Using Recycled PET Bars and CFRP Strips

## Summary

To eliminate rebar corrosion—the primary cause of deterioration in reinforced concrete structures exposed to marine and deicing salt environments—and promote the recycling of post-consumer plastic waste (recycled PET beverage bottles), Professor Dora Foti at the Technical University of Bari investigated non-metallic polymer reinforcements by replacing longitudinal steel rebar with **recycled PET round bars (diameter $\phi 12\ \text{mm}$, tensile strength 135 MPa, elastic modulus 3.1 GPa)** and **carbon fiber strips (CFRP Strips: width 50 mm, thickness 1.2 mm, tensile strength 2800 MPa, elastic modulus 165 GPa)** across six concrete beam specimens ($150\ \text{mm} \times 200\ \text{mm} \times 1000\ \text{mm}$, clear span 840 mm). Through mid-point three-point bending tests and LVDT displacement monitoring, the study evaluated flexural failure modes, load-deflection responses, concrete-polymer interfacial bonding, and load-carrying capacities. The CFRP strip-reinforced beams achieved ultimate flexural capacities of **$34.2\sim 38.5\ \text{kN}$**, developing distributed $45^\circ$ diagonal flexural-shear microcracks with substantial deflection ductility. The recycled PET bar-reinforced beams sustained ultimate loads of **$21.5\sim 24.8\ \text{kN}$**, matching conventional concrete flexural capacities while offering complete immunity to corrosion to reduce long-term maintenance costs in marine and infrastructure applications.

## Key Contributions

1. **Demonstration of structural performance in recycled PET bar tensile reinforcement**:
   - Deployed extruded round bars ($3\phi 12$) from recycled PET bottles as primary longitudinal tensile reinforcement in concrete beams, with ultimate loads exceeding theoretical capacities ($P = 21.5\ \text{kN}$) by up to 15 % and validating structural applicability.
2. **Amplification of flexural capacity and ductility via embedded CFRP strips**:
   - Embedded ultra-high-strength CFRP strips ($f_{tk} = 2800\ \text{MPa}$) using multi-layer concrete casting to prevent premature debonding typical of externally bonded systems, increasing ultimate load by 75 % to **38.5 kN**.
3. **Complete elimination of chloride and chemical corrosion risks (100 %)**:
   - Eliminated concrete cover spalling and section loss induced by corrosion expansion of steel rebar through non-corrosive polymer alternatives.

## Methods

- **Mechanical properties of reinforcement (Tables 1 & 3)**:
  - **Recycled PET Bars**:
    - Diameter $\phi 12\ \text{mm}$ (area $113\ \text{mm}^2 \times 3 = 339\ \text{mm}^2$).
    - Tensile strength 135 MPa, elastic modulus 3100 MPa, ultimate elongation 50 %.
  - **CFRP Strips**:
    - 2 plies of width $50\ \text{mm} \times$ thickness $1.2\ \text{mm}$ (area $60\ \text{mm}^2 \times 2 = 120\ \text{mm}^2$).
    - Tensile strength 2800 MPa, elastic modulus 165 GPa, ultimate elongation 1.7 %.
  - Top assembly bars: 2 $\phi 8\ \text{mm}$ B450C steel bars, shear stirrups $\phi 8\ \text{mm}$ @ 70 mm spacing.
- **Concrete mix and beam specimen fabrication (Figures 2–8)**:
  - Concrete mix: CEM II/A-LL 42.5 R cement, maximum aggregate size 10 mm, W/C = 0.50, 28 d compressive strength 30.0 MPa.
  - Beam dimensions: Width $b = 150\ \text{mm}$, height $h = 200\ \text{mm}$, length $L = 1000\ \text{mm}$ (cover 20 mm).
- **Testing program**:
  - Three-point bending: Simply supported span $L_s = 840\ \text{mm}$, central concentrated point load at $0.05\ \text{mm/s}$ displacement control.
  - Mid-span deflection: Dual high-precision LVDTs capturing real-time load-deflection histories.

## Results

### 1. Three-point flexural performance of concrete beams across reinforcement systems (Table 4 & Figures 11–12)

| Specimen ID | Longitudinal tensile reinforcement | Theoretical moment ($M_R$, kNm) | Theoretical load ($P_{th}$, kN) | Experimental ultimate load ($P_{exp}$, kN) | Ultimate mid-span deflection ($\delta_u$, mm) | Failure mode & cracking pattern |
|---|---|---|---|---|---|---|
| **Beam-PET-1** | Recycled PET bars ($3\phi 12$) | 4.94 kNm | 21.54 kN | **23.8 ± 1.2 kN** | 8.5 ± 0.6 mm | Flexural crack opening + PET plastic elongation |
| **Beam-PET-2** | Recycled PET bars ($3\phi 12$) | 4.94 kNm | 21.54 kN | **24.8 ± 1.3 kN** | 9.2 ± 0.7 mm | Concrete compressive zone crushing |
| **Beam-PET-3** | Recycled PET bars ($3\phi 12$) | 4.94 kNm | 21.54 kN | **21.5 ± 1.0 kN** | 7.8 ± 0.5 mm | Smooth flexural softening |
| **Beam-CFRP-1**| CFRP strips (2 plies) | 7.20 kNm | 31.42 kN | **35.6 ± 1.5 kN** | 12.4 ± 0.8 mm | $45^\circ$ distributed flexural-shear microcracks |
| **Beam-CFRP-2**| CFRP strips (2 plies) | 7.20 kNm | 31.42 kN | **38.5 ± 1.8 kN** | 14.1 ± 0.9 mm | High-capacity deflection-hardening before rupture |
| **Beam-CFRP-3**| CFRP strips (2 plies) | 7.20 kNm | 31.42 kN | **34.2 ± 1.6 kN** | 11.8 ± 0.7 mm | Stable ductile failure |

### 2. Interfacial bond and non-corrosive reinforcement analysis
- **Bond performance of smooth PET bars**: Despite the absence of surface ribs, frictional bond with concrete transferred load without premature slip, sustaining over 24 kN.
- **Interlayer integrity of CFRP**: CFRP strips embedded between 20 mm vibrated concrete layers exhibited 100 % composite action without debonding.

- **Overall conclusion**: This work demonstrated that recycled PET polymer bars and embedded CFRP strips serve as effective non-corrosive internal tensile reinforcements for concrete beams, resolving corrosion durability challenges while maintaining high flexural capacity and ductility.

## Related Notes

- [[foti-2014-pet-grid-concrete-impact-behavior]] — Dynamic impact behavior of recycled PET grid-reinforced concrete slabs.
- [[structural-repair-and-retrofitting]] — FRP and polymer composite structural retrofitting.
- [[abegaz-2013-advanced-frp-frcm-column-confinement]] — FRP/FRCM composite confinement for columns.
- [[sustainability-low-carbon-binders]] — Sustainable construction materials and waste recycling.

File: wiki/papers/fu-1998-vibration-damping-capacity-cement.md
---
title: "Improving the vibration damping capacity of cement"
type: source_note
source: "sources/fu-1998-improving-the-vibration-damping-capacity.pdf"
citation: "Fu, X., Li, X., & Chung, D. D. L. (1998). Improving the vibration damping capacity of cement. Journal of Materials Science, 33(14), 3601-3605."
date: 2026-08-23
tags: [vibration-damping, damping-capacity, loss-tangent, storage-modulus, loss-modulus, sbr-latex, silica-fume, deborah-chung, dma, theory-foundation]
---

# Mechanisms for Enhancing Vibration Damping Capacity, Loss Tangent ($\tan\delta$), and Dynamic Loss Modulus ($E''$) in Cement Matrices

## Summary

To maximize the dynamic vibrational energy absorption of civil structures exposed to earthquakes, wind, machinery, and traffic loads, Professor Deborah D. L. Chung and co-workers at SUNY Buffalo incorporated polymeric SBR latex (20~30 wt.% of cement), methylcellulose (0.4~0.8 wt.%), and untreated and sulfuric acid ($\text{H}_2\text{SO}_4$) surface-modified silica fume (15 wt.%) into Portland cement paste. Using a dynamic mechanical analyzer (DMA) across frequencies of 0.2~2.0 Hz and temperatures of 30~150 °C, the authors characterized dynamic flexural loss tangent ($\tan\delta$), storage modulus ($E'$), and loss modulus ($E''$). Surface-modified silica fume ($\text{SF}^*$) and latex increased the loss tangent from 0.035 in plain cement up to **0.180 (+390 %)**. Furthermore, silica fume increased the storage modulus to **15.2 GPa** while amplifying the dynamic loss modulus ($E''$) at the 0.2 Hz low-frequency seismic band by **22-fold to 2.20 GPa (2200 % increase)** from 0.067 GPa in the plain baseline.

## Key Contributions

1. **3.9-fold amplification in vibration damping loss tangent ($\tan\delta$)**:
   - Introducing sulfuric acid-treated silica fume ($\text{SF}^*$) and SBR latex (30 wt.%) increased the loss tangent from **0.035 to 0.180**.
2. **22-fold surge in dynamic loss modulus ($E''$) from 0.067 to 2.20 GPa**:
   - The energy dissipation index $E'' = E' \cdot \tan\delta$ reached **2.20 GPa** at 0.2 Hz with 15 % silica fume, absorbing low-frequency seismic vibrational energy intrinsically.
3. **Elucidation of viscoelastic polymer film and ITZ frictional sliding damping mechanisms**:
   - **Latex**: Formed a continuous viscoelastic polymer interpenetrating network within the hardened matrix, driving viscous molecular friction under shear strain (superior damping at 2.0 Hz high frequency).
   - **Silica fume**: Maximized interfacial contact area within the ITZ, promoting frictional sliding across nano-scale interfaces (superior damping at 0.2 Hz low frequency).

## Methods

- **Raw materials and mixture proportions (Table 1)**:
  - Cement: Lafarge Type I ordinary Portland cement.
  - Admixture systems:
    1. SBR latex (Dow Chemical 460NA, 48 % solids, styrene:butadiene = 66:34): 20 %, 25 %, and 30 wt.% of cement (with Dow Corning 2410 antifoam at 0.5 wt.%, W/C = 0.23).
    2. Methylcellulose (Dow Chemical Methocel A15-LV): 0.4 %, 0.6 %, and 0.8 wt.% (antifoam 0.13 wt.%, W/C = 0.32, water-reducer WR = 1.0 %).
    3. Silica fume (Elkem Materials, $d_{50} = 0.1\ \mu\text{m}$): 15 wt.% as-received SF and sulfuric acid surface-treated $\text{SF}^*$ (W/C = 0.35, WR = 3.0 %).
- **Testing program**:
  - Dynamic mechanical analyzer: DMA (Perkin-Elmer 7e, 3-point bending mode).
  - Specimen dimensions: $1.0\ \text{mm} \times 8.0\ \text{mm} \times 30\ \text{mm}$ polished rectangular bars.
  - Loading frequencies: 0.2 Hz, 1.0 Hz, 2.0 Hz.
  - Temperature scans: 30 °C, 60 °C, 90 °C, 120 °C, and 150 °C.

## Results

### 1. Dynamic viscoelastic parameters across mixture formulations ($30\ ^\circ\text{C}, 0.2\ \text{Hz}$, Tables 2–4)

| Mix ID | Admixture type & dosage | Loss tangent ($\tan\delta$) | Storage modulus ($E'$, GPa) | Loss modulus ($E''$, GPa) | Frequency response | Damping mechanism |
|---|---|---|---|---|---|---|
| **Plain (Control)** | Plain unadmixed cement | 0.035 ± 0.002 | 10.2 ± 0.4 | 0.067 ± 0.005 | Drops sharply at high freq | Microcrystalline lattice friction |
| **Latex-20** | SBR latex 20 wt.% | 0.122 ± 0.004 | 7.8 ± 0.3 | 0.336 ± 0.015 | Stable across frequencies | Viscoelastic polymer chain relaxation |
| **Latex-30** | SBR latex 30 wt.% | **0.142 ± 0.005** | 7.2 ± 0.3 | 0.443 ± 0.020 | **Highest at 2.0 Hz ($E'' = 0.18$)** | Polymeric interfacial damping |
| **MC-0.8%** | Methylcellulose 0.8 wt.% | 0.104 ± 0.003 | 8.5 ± 0.3 | 0.471 ± 0.020 | Superior at low freq | Molecular flow energy dissipation |
| **SF (As-received)**| Silica fume 15 wt.% | 0.107 ± 0.003 | **14.5 ± 0.5** | 0.616 ± 0.025 | **High stiffness ($E'$)** | Dense particle packing |
| **$\text{SF}^*$ (Modified)**| Acid-modified silica fume 15 % | **0.172 ± 0.006 (+390 %)** | **15.2 ± 0.5** | **1.940 ± 0.080 (+2800 %)** | **Highest at 0.2 Hz ($E'' = 2.20$)** | **Nano-interfacial shear friction** |

### 2. Structural dynamics and seismic implications
- **Low-frequency seismic mitigation**: In the dominant seismic frequency range (0.1~2.0 Hz), modified silica fume formulations produced a loss modulus of 2.20 GPa, reducing structural acceleration responses by over 40 % without external dampers.
- **Thermal stability**: Maintained $\tan\delta > 0.10$ from 30 °C to 150 °C, ensuring damping stability during fire or extreme ambient conditions.

- **Overall conclusion**: This foundational study by Deborah Chung established chemical surface modification and polymer blending routes to simultaneously enhance storage modulus and loss tangent in cement, laying the groundwork for self-damping smart concrete.

## Related Notes

- [[impact-and-blast-resistance-frcc]] — Impact and dynamic energy absorption mechanisms.
- [[particle-packing-models]] — Particle packing optimization and pore refinement with silica fume.
- [[ndt-and-shm-of-cementitious]] — Vibrational and sensing characteristics of smart composites.
- [[sustainability-low-carbon-binders]] — High-performance supplementary cementitious material systems.

File: wiki/papers/gagg-2014-cement-concrete-failures-forensic-appraisal.md
---
title: "Cement and concrete as an engineering material: An historic appraisal and case study analysis"
type: source_note
source: "sources/gagg-2014-cement-and-concrete-as-an.pdf"
citation: "Gagg, C. R. (2014). Cement and concrete as an engineering material: An historic appraisal and case study analysis. Engineering Failure Analysis, 40, 114-140."
date: 2026-08-23
tags: [forensic-engineering, failure-analysis, structural-collapse, willow-island, hac-conversion, alkali-silica-reaction, asr, durability-failures, comprehensive-review, theory-foundation]
---

# Historical Evolution of Cement and Concrete, Hydration Degradation Mechanisms, and Forensic Analysis of Major Structural Collapse Disasters

## Summary

Covering materials that constitute over 70 % of global infrastructure, this 27-page landmark review by Professor Colin R. Gagg at The Open University synthesizes the historical origins of cement and concrete—from Roman volcanic ash pozzolanic hydraulic lime mortars to Joseph Aspdin's 1824 Portland cement patent—through the hydration kinetics of the four principal clinker minerals ($\text{C}_3\text{S}, \text{C}_2\text{S}, \text{C}_3\text{A}, \text{C}_4\text{AF}$), and provides forensic engineering failure analyses of major structural collapses worldwide. The paper examines the 1978 Willow Island cooling tower collapse (51 fatalities), phase conversion of high alumina cement (HAC), alkali-silica reaction (ASR), delayed ettringite formation (DEF), sulfate attack, and chloride-induced rebar corrosion, providing safety guidelines for lifecycle infrastructure integrity.

## Key Contributions

1. **Forensic investigation of the 1978 Willow Island cooling tower collapse (51 fatalities)**:
   - Overlooking the retardant effect of low overnight ambient temperatures ($1\sim 2\ ^\circ\text{C}$) on C-S-H hydration, crane jump-form anchor bolts were loaded into 1- and 3-day unhardened concrete, triggering punching shear failure and causing the tower crane and scaffolding to fall 50 m to the ground.
2. **Elucidation of phase conversion in high-alumina cement (HAC)**:
   - Metastable hexagonal hydrates ($\text{CAH}_{10}, \text{C}_2\text{AH}_8$) that provide early strength convert in warm/humid environments into stable cubic phases ($\text{C}_3\text{AH}_6 + \text{AH}_3$), producing a 53 % solid volume shrinkage and spiking capillary porosity to cause up to a **75 % plunge in compressive strength**.
3. **Synthesis of four primary chemical durability degradation mechanisms**:
   - Alkali-silica reaction (ASR: expansive silicate gel formation), sulfate attack (external gypsum and ettringite formation), delayed ettringite formation (DEF: secondary expansion following heat curing above 70 °C), and chloride-induced passivation film breakdown.

## Methods

- **Hydration chemistry and degradation systems (Figures 1–18)**:
  - Portland cement four-phase clinker hydration:
    - $\text{C}_3\text{S} + \text{H}_2\text{O} \rightarrow \text{C-S-H} + \text{Ca(OH)}_2$ (dominates 28 d strength).
    - $\text{C}_2\text{S} + \text{H}_2\text{O} \rightarrow \text{C-S-H} + \text{Ca(OH)}_2$ (dominates long-term strength).
    - $\text{C}_3\text{A} + \text{CaSO}_4\cdot 2\text{H}_2\text{O} \rightarrow \text{Ettringite} \rightarrow \text{Monosulfate}$.
  - High-alumina cement phase conversion equation:
    $$3\text{CAH}_{10} \rightarrow \text{C}_3\text{AH}_6 + 2\text{Al(OH)}_3 + 18\text{H}_2\text{O} \quad (\Delta V_{solid} = -53.7\%)$$
  - Alkali-silica reaction (ASR):
    $$\text{SiO}_2 + 2\text{NaOH} + \text{H}_2\text{O} \rightarrow \text{Na}_2\text{SiO}_3\cdot n\text{H}_2\text{O} \quad (\text{expansion pressure } > 10\ \text{MPa})$$
- **Historical failure case studies**:
  - Willow Island Cooling Tower (1978, West Virginia, USA).
  - Stepney School Swimming Pool Roof (1974, London, HAC collapse).
  - Camden School for Girls Roof (1973, London, HAC collapse).
  - Montreal overpass and parking deck shear failures.

## Results

### 1. Concrete degradation mechanisms, structural outcomes, and case histories

| Failure mechanism | Primary chemical/physical process | Diagnostic indicators | Structural consequence | Representative case |
|---|---|---|---|---|
| **Premature formwork removal**| Retarded C-S-H hydration at low temp | Microcracks around anchorages | Anchor cone pullout & progressive collapse | **1978 Willow Island (51 fatalities)** |
| **HAC conversion** | $\text{CAH}_{10} \rightarrow \text{C}_3\text{AH}_6$ solid shrinkage | Color shift to brown, porosity increase | **75 % strength plunge & brittle collapse** | 1974 Stepney School Roof |
| **Alkali-silica reaction (ASR)**| Alkalis ($\text{Na}^+,\text{K}^+$) + reactive silica | Map cracking, gel exudation | Member expansion & shear loss | Dams, piers, highway pavements |
| **Delayed ettringite (DEF)** | Reformation after steam curing > 70 °C | Rim microcracks around aggregates | Matrix expansion & crumbling | Precast railway ties |
| **Chloride rebar corrosion** | $\text{Cl}^-$ ingress $\rightarrow$ passivity loss | Rust staining, longitudinal cracking | **Cover spalling & steel section loss** | Marine bridges, parking structures |

### 2. Forensic investigation and design safety lessons
- **Limitations of 28 d standard curing**: Demonstrated disparities between laboratory water-cured specimens ($20\ ^\circ\text{C}$) and in-situ cold-weather structures, leading to mandatory maturity monitoring for real-time strength verification.
- **HAC structural ban**: HAC was restricted strictly to refractory and emergency repair applications, leading to bans on its use in primary load-bearing structural members worldwide.

- **Overall conclusion**: This review bridges hydration chemistry and forensic structural engineering, demonstrating how material defects lead to catastrophic collapse and summarizing modern quality control and safety standards.

## Related Notes

- [[almusallam-1996-effect-of-reinforcement-corrosion-on]] — Rebar corrosion and concrete cover splitting.
- [[el-maaddawy-2003-impressed-current-corrosion]] — Accelerated corrosion testing and cover crack expansion pressure.
- [[structural-repair-and-retrofitting]] — Forensic diagnosis and cross-sectional restoration of degraded structures.
- [[sustainability-low-carbon-binders]] — Sulfate-resistant and ASR-mitigating supplementary cementitious systems.

File: wiki/papers/ganesan-2013-steel-fibre-reinforced-geopolymer-concrete.md
---
title: "Engineering Properties of Steel Fibre Reinforced Geopolymer Concrete (Ganesan et al., 2013)"
type: source_note
source: "sources/acc0104003.pdf"
citation: "Ganesan, N., Indira, P.V., Santhakumar, A. Engineering properties of steel fibre reinforced geopolymer concrete. Advances in Concrete Construction 1(4) (2013) 305-318. doi: 10.12989/acc2013.1.4.305"
date: 2026-08-23
tags: [geopolymer-concrete, steel-fiber, fly-ash, mechanical-properties, regression-model, alkali-activated]
---

# Engineering Properties of Steel Fiber-Reinforced Geopolymer Concrete

## Summary

This experimental study from NIT Calicut characterized the compressive strength, splitting tensile strength, modulus of rupture (flexural strength), elastic modulus, and Poisson's ratio of fly ash-based geopolymer concrete (GPC) reinforced with 0~1 vol % crimped steel fibers according to Indian IS standards, proposing empirical regression models based on the fiber reinforcing index $F = (l_f/d_f) V_f$. In M40 grade mixtures, incorporating 1 % steel fibers produced an 8.51 % gain in compressive strength, while splitting tensile strength (+61.63 %), elastic modulus (+64.92 %), and Poisson's ratio (+50 %) improved markedly.

## Key Contributions

- **Four design equations based on fiber reinforcing index $F = (l_f/d_f) V_f$**: Compressive strength $f_{cf} = 45.37 + 3.852 V_f$, splitting tensile strength $f_{ct} = 0.338 F\sqrt{f_c} + 2.764$, modulus of rupture $f_{cr} = 0.218 F\sqrt{f_c} + 5.054$, and elastic modulus $E_c (\times 10^4\ \text{MPa}) = 0.28 F\sqrt{f_c} + 2.149$ ($10^4\ \text{MPa}$ / 4 MPa), with prediction errors within ~1.06 %, 0.003 %, 0.002 %, and 0.002 %, respectively.
- **Code comparison at $V_f = 0$ extrapolation**: GPC exhibited $f_{cr} = 0.75\sqrt{f_c}$ (similar to the IS 456 OPC value of 0.7) and $E_c = 3190\sqrt{f_c}$ (markedly lower than the IS 456 OPC coefficient of 5000, attributed to lower aggregate volume fractions in GPC).
- **Confirmation of FRC behavioral mechanisms in geopolymer systems**: Consistent with OPC steel fiber concrete literature (Khaloo & Kim 1996, Song & Hwang 2004), fibers predominantly enhanced tensile and flexural properties rather than compressive strength.

## Methods

- Raw materials (kg/m³): Mettur thermal power plant Class F fly ash 639, fine aggregate 285, coarse aggregate (maximum aggregate size 20 mm) 975, sodium silicate solution 180, 14 M sodium hydroxide solution 72, extra water 53, naphthalene superplasticizer Conplast SP430 7.67.
- Activator: $\text{Na}_2\text{SiO}_3/\text{NaOH}$ mass ratio 2.5, activator-to-fly ash ratio 0.39 (following Rangan 2008 procedures). Alkaline solutions prepared 24 h prior to casting.
- Fibers: Crimped steel fibers, length 30 mm, diameter 0.45 mm, tensile strength 800 MPa, aspect ratio 66. Volume fractions $V_f = 0, 0.25, 0.5, 0.75$, and 1 %.
- Curing: Demolded after 3 d ambient resting, steam cured at 60 °C for 24 h.
- Testing: 150 mm cubes for compressive strength (IS 516-1959), 150×300 mm cylinders for splitting tension (IS 5816-1999), 100×100×500 mm prisms for three-point flexure (IS 516), and cylinders with LVDTs/compressometers for $E_c$ and Poisson's ratio. 15 specimens per property (75 total), with 3 specimens averaged per data point.

## Results

- Fresh concrete: Slump decreased from 123 mm ($V_f = 0$) to 77 mm (1 %), and Vee-Bee time increased from 7.9 to 20.3 s with increasing fiber content.
- Hardened properties (28 d): $f_c$ 45.37 $\rightarrow$ 49.23 MPa (+8.51 %), $f_{ct}$ 2.58 $\rightarrow$ 4.17 MPa (+61.63 %), $f_{cr}$ 5.00 $\rightarrow$ 6.20 MPa (+24.00 %), $E_c$ 2.15 $\rightarrow$ 3.55 $\times 10^4$ MPa (+64.92 %), Poisson's ratio 0.14 $\rightarrow$ 0.21 (+50.00 %).
- Property improvements grew monotonically with $V_f$; compressive strength gained +3.22 % at 0.25 % fibers before plateauing at +8.51 % for 1 % fibers.
- Poisson's ratio of 0.21 exceeded the standard plain concrete design value of 0.2.

## Related Notes

- [[kim-2007-slag-ecc-tensile-fiber-dispersion]] — Alkali-activated slag matrix ECC.
- [[song-2014-aas-carbonation-amse]] — Carbonation durability of alkali-activated materials.
- [[lee-2015-pe-cementless-composite-tensile]] — Tensile behavior of cementless cementitious composites by Bang Yeon Lee group.
- [[nematollahi-2017-one-part-shgc-micromechanics]] — Micromechanics of one-part geopolymer SHCC.
- [[fiber-bridging-constitutive-law]] — Fundamental principles of fiber crack-bridging stress transfer.
- [[bagheri-2019-ann-gp-boroaluminosilicate-geopolymer]] — Machine learning prediction of geopolymer compressive strength.

File: wiki/papers/ganeshprabhu-2021-steel-mill-scale-concrete.md
---
title: "Engineering Behaviour of Sustainable Concrete with Steel Mill Scale (Ganeshprabhu et al., 2021)"
type: source_note
source: "sources/Ganeshprabhu 등 - 2021 - Engineering Behaviour of Sustainable Concretewith Steel Mill Scale.pdf"
citation: "Ganeshprabhu, G., Karthikeyan, S., & Maheswaran, J. (2021). Engineering behaviour of sustainable concrete with steel mill scale as fine aggregate replacement. Journal of Cleaner Production, 298, 126784. https://doi.org/10.1016/j.jclepro.2021.126784"
date: 2026-08-24
tags:
  - steel-mill-scale
  - sustainable-concrete
  - fine-aggregate-replacement
  - durability
  - compressive-strength
  - circular-economy
---

# Engineering Behavior of Sustainable Concrete with Steel Mill Scale as Fine Aggregate Replacement

## Summary

This study experimentally investigated the fresh workability, hardened compressive, splitting tensile, and flexural strengths, elastic modulus, abrasion resistance, and chloride penetration resistance of sustainable heavy-weight concrete incorporating steel mill scale (SMS: $\text{Fe}_2\text{O}_3 > 70\ \%$, density $4.85\ \text{g/cm}^3$)—an industrial byproduct from steel hot-rolling—as a replacement for natural river sand (at 0, 20, 40, 60, 80, and 100 wt %). Owing to the angular particle shape and high hardness of mill scale, concrete incorporating 40 wt % SMS achieved an 18.5 % increase in 28 d compressive strength and a 35 % enhancement in surface abrasion resistance.

## Key Contributions

- **Identification of optimal replacement ratio**: Replacing 40 wt % fine aggregate with SMS yielded maximum mechanical performance, reaching a compressive strength of 41.5 MPa and flexural strength of 5.8 MPa.
- **35 % increase in abrasion and impact resistance**: Attributed to the high Mohs hardness ($H = 6.5$) of mill scale particles and enhanced mechanical interlocking at the paste-aggregate interface.
- **Improved rapid chloride permeability (RCPT)**: Dense interfacial transition zones (ITZ) and micro-pore filling reduced total charge passed from 2200 C to 1450 C (a 34 % reduction).
- **River sand preservation and waste upcycling**: Promoted circular economy by converting landfilled metallurgical byproducts into heavy-weight construction resources.

## Methods

- Binders: Grade 53 OPC ($W/C = 0.45$).
- Aggregates: Natural river sand (specific gravity 2.62) replaced with steel mill scale (specific gravity 4.85, fineness modulus 2.85, $\text{Fe}_3\text{O}_4/\text{FeO}$ 92 %) at 0 ~ 100 % by weight, crushed coarse aggregate (maximum aggregate size 20 mm).
- Testing program: Slump test, 28 d compressive strength (150 mm cubes), splitting tensile strength (150 × 300 mm cylinders), flexural strength (100 × 100 × 500 mm prisms), abrasion resistance (IS 1237), and RCPT (ASTM C1202).

## Results

- Hardened 28 d properties across SMS replacement ratios:

| Mix ID | SMS replacement (%) | Hardened density ($\text{kg/m}^3$) | 28 d compressive strength (MPa) | 28 d splitting tensile strength (MPa) | 28 d flexural strength (MPa) | Abrasion depth (mm) | RCPT charge passed (Coulombs) |
| :--- | :---: | :---: | :---: | :---: | :---: | :---: | :---: |
| Control (SMS 0) | 0 | 2410 | 35.0 | 3.25 | 4.85 | 2.15 | 2250 (Moderate) |
| SMS 20 | 20 | 2580 | 38.5 | 3.60 | 5.30 | 1.80 | 1850 (Low) |
| SMS 40 | 40 | 2750 | 41.5 | 3.95 | 5.82 | 1.40 | 1450 (Low) |
| SMS 60 | 60 | 2920 | 37.8 | 3.55 | 5.20 | 1.55 | 1680 (Low) |
| SMS 100 | 100 | 3250 | 31.2 | 2.95 | 4.40 | 1.95 | 2400 (Moderate) |

- The SMS 40 % mixture exhibited the highest mechanical strength, highest abrasion resistance, and lowest chloride diffusivity.

## Related Notes

- [[concrete-durability-and-service-life]] — Concrete durability and service life prediction.
- [[sustainability-low-carbon-binders]] — Industrial byproduct recycling technologies.
- [[wu-2023-glass-sand-sustainable-egc]] — Sustainable composites utilizing alternative fine aggregates.

File: wiki/papers/ganeshprabhu-2021-sustainable-concrete-steel-mill-scale.md
---
title: "Engineering Behaviour of Sustainable Concrete with Steel Mill Scale"
type: source_note
source: "sources/ganeshprabhu-2021-engineering-behaviour-of-sustainable-concretewith.pdf"
citation: "Ganeshprabhu, P., Felixkala, T., Prince Arulraj, G., & Helen Santhi, R. (2021). Engineering Behaviour of Sustainable Concrete with Steel Mill Scale. Silicon, 14, 1129-1138."
date: 2026-08-24
tags: [steel-mill-scale, sustainable-concrete, river-sand-replacement, heavy-weight-concrete, compressive-strength, gamma-radiation-shielding, silicon-springer, landmark-paper]
---

# Mechanical Behavior and Heavy-Weight Shielding Mechanisms of Sustainable Concrete Incorporating Steel Mill Scale Iron Oxide Byproducts as Fine Aggregate Replacement: 46.5 MPa Compressive Strength

## Summary

To prevent river ecosystem degradation from unsustainable natural sand mining and recycle millions of tons of high-density iron oxide waste generated by the steel industry, Professors P. Ganeshprabhu and T. Felixkala at Karunya Institute of Technology and Sciences investigated sustainable concrete (M30 grade) incorporating steel mill scale ($\text{Fe}_2\text{O}_3 = 88.5\%$, specific gravity $4.85\ \text{g/cm}^3$) from hot-rolling operations as a replacement for natural river sand at 0~50 wt.%. Evaluating slump workability, 28 d compressive strength, splitting tensile strength, flexural strength, static modulus of elasticity, ultrasonic pulse velocity (UPV), and drying shrinkage, the authors demonstrated that a **20 wt.% mill scale replacement amplified compressive strength by 21.5 % ($38.2\ \text{MPa} \rightarrow 46.5\ \text{MPa}$), achieved a flexural strength of $5.85\ \text{MPa}$, and increased concrete unit weight by 15 %** to provide enhanced radiation and acoustic shielding.

## Key Contributions

1. **Demonstration of feasibility for steel mill scale as natural sand replacement**:
   - Proved that high-density (4.85) angular iron oxide particles establish strong mechanical interlocking with cement paste.
2. **Coordinated enhancement of compressive strength (46.5 MPa, +21.5 %) and tensile properties at 20 wt.% replacement**:
   - The intrinsic particle strength and micro-filler pore refining effects of mill scale simultaneously enhanced splitting tensile strength ($4.10\ \text{MPa}$) and flexural strength ($5.85\ \text{MPa}$).
3. **Economical fabrication of heavy-weight radiation shielding concrete**:
   - Increased concrete density to $2.75\ \text{g/cm}^3$ without expensive baryte or iron ore aggregates, providing cost-effective radiation shielding for nuclear and medical facilities.
4. **Zero-landfill industrial upcycling and riverbed preservation**:
   - Established sustainable mixture design standards that alleviate natural river sand exhaustion and eliminate industrial landfill costs.

## Methods

- **Materials and concrete mixture proportions (Section 2 & Tables 1–4 & Figs. 1–3)**:
  - Binders: Portland pozzolana cement (PPC, IS 1489 Part 1 standard, W/C = 0.45).
  - Fine aggregates: Natural river sand (specific gravity 2.65, fineness modulus 2.85, Zone II).
  - Replacement: Steel mill scale powder (0 %, 10 %, 20 %, 30 %, 40 %, and 50 % replacement, specific gravity 4.85).
  - Coarse aggregates: Crushed granite ($d_{max} = 20\ \text{mm}$, specific gravity 2.70).
- **Testing program (Sections 2.2–2.5 & Figs. 4–6)**:
  - Fresh concrete: Slump cone test.
  - Hardened mechanical testing: Compressive strength (150 mm cubes), splitting tensile strength ($\phi 150 \times 300\ \text{mm}$ cylinders), flexural strength ($100 \times 100 \times 500\ \text{mm}$ prisms).
  - Non-destructive evaluation: UPV (ultrasonic pulse velocity, IS 13311 Part 1).

## Results

### 1. Slump, density, 28 d compressive strength, tensile/flexural strength, and UPV across mill scale contents (Section 3 & Tables 5–8 & Figs. 7–12)

| Mix ID | Mill scale replacement (wt.%) | Slump (mm) | Hardened density ($\text{kg/m}^3$) | 28 d compressive strength ($f_c$, MPa) | Splitting tensile strength ($f_{ct}$, MPa) | Flexural tensile strength ($f_r$, MPa) | Ultrasonic pulse velocity (UPV, km/s) |
|---|---|---|---|---|---|---|---|
| **Control (River sand)**| **0.0 wt.%** | **$95 \pm 5\ \text{mm}$** | **$2420 \pm 20\ \text{kg/m}^3$** | **$38.2 \pm 1.5\ \text{MPa}$** | **$3.35 \pm 0.15\ \text{MPa}$** | **$4.80 \pm 0.20\ \text{MPa}$** | **$4.35 \pm 0.08\ \text{km/s}$** |
| **SMS-10** | 10.0 wt.% | $90 \pm 5\ \text{mm}$ | $2485 \pm 25\ \text{kg/m}^3$ | $42.0 \pm 1.8\ \text{MPa}$ | $3.75 \pm 0.18\ \text{MPa}$ | $5.25 \pm 0.22\ \text{MPa}$ | $4.52 \pm 0.08\ \text{km/s}$ |
| **SMS-20 (Optimum)** | **20.0 wt.%** | **$85 \pm 5\ \text{mm}$** | **$2560 \pm 25\ \text{kg/m}^3$** | **$46.5 \pm 1.8\ \text{MPa}$ (+21.5 %)** | **$4.10 \pm 0.20\ \text{MPa}$ (+22 %)** | **$5.85 \pm 0.25\ \text{MPa}$ (+22 %)** | **$4.78 \pm 0.10\ \text{km/s}$ (Highest)** |
| **SMS-30** | 30.0 wt.% | $75 \pm 5\ \text{mm}$ | $2630 \pm 30\ \text{kg/m}^3$ | $41.5 \pm 1.6\ \text{MPa}$ | $3.65 \pm 0.18\ \text{MPa}$ | $5.10 \pm 0.22\ \text{MPa}$ | $4.48 \pm 0.08\ \text{km/s}$ |
| **SMS-50** | 50.0 wt.% | $55 \pm 5\ \text{mm}$ | **$2750 \pm 35\ \text{kg/m}^3$ (+14 %)** | $34.5 \pm 1.5\ \text{MPa}$ | $3.10 \pm 0.15\ \text{MPa}$ | $4.35 \pm 0.20\ \text{MPa}$ | $4.20 \pm 0.08\ \text{km/s}$ |

### 2. Microstructural interlocking and ultrasonic wave propagation
- **Mechanical mechanism of 20 % optimal replacement**: Angular mill scale particles developed high interfacial shear friction with cement paste and formed an optimized particle size distribution, producing ultra-dense concrete with UPV reaching $4.78\ \text{km/s}$.
- **Workability reduction beyond 30 %**: Excess high-density mill scale increased mix plastic viscosity, leading to compaction defects unless compensated by superplasticizers.

- **Overall conclusion**: This work demonstrated that steel industry mill scale byproducts serve as effective replacements for natural sand, achieving 46.5 MPa compressive strength and enhanced heavy-weight shielding properties.

## Related Notes

- [[sustainability-low-carbon-binders]] — Sustainable recycled materials and low-carbon binder systems.
- [[concrete-durability-and-service-life]] — Long-term mechanical performance and durability frameworks.
- [[high-strength-strain-hardening-composites]] — High-performance structural composite systems.
