Repository: doancongbien96-beep/light_weight_concrete

# Your Paper Library

This website uses the interface and source code from [ekvm80/llm-wiki-en](https://github.com/ekvm80/llm-wiki-en), adapted for the PDF collection in your Papers folder.

## Open the library

Start a local web server from the Papers folder, which contains `llm-wiki-source` and the PDF files:

```powershell
python -m http.server 8000
```

Open `http://localhost:8000/llm-wiki-source/`. A local server lets the browser load the catalog and paper notes. Each paper links to its original PDF in the Papers folder.

File: wiki/papers/gu-2022-halloysite-pcm-cement-panel-thermal.md
---
title: "Enhanced Thermal Properties of Cement Panels with Halloysite PCM (Gu et al., 2022)"
type: source_note
source: "sources/gu-2022-enhanced-thermal-properties-and-lab-scale.pdf"
citation: "Gu, X., Liu, P., Dong, W., Dai, B., Sha, F., Li, C., & Dong, F. (2022). Enhanced thermal properties and lab-scale building application of form-stable phase change material based on acid-activated halloysite nanotubes and graphene. Construction and Building Materials, 342, 127976. https://doi.org/10.1016/j.conbuildmat.2022.127976"
date: 2026-08-24
tags:
  - phase-change-materials
  - halloysite-nanotubes
  - graphene
  - shape-stabilized-pcm
  - polyethylene-glycol
  - thermal-energy-storage
---

# Enhanced Thermal Properties of Cement Panels with Halloysite Nanotube-Based Phase Change Materials and Graphene

## Summary

To improve the thermal storage capacity and thermal conductivity of building envelopes and reduce HVAC energy consumption, Professor X. Gu and co-workers at Tsinghua University developed form-stable phase change composite materials (FSPCM) by vacuum-impregnating polyethylene glycol (PEG-2000: latent heat capacity **118.5 J/g**, phase change temperature **52.5 °C**) into acid-activated halloysite nanotubes (A-Hal) with the addition of graphene (0.5 ~ 2.5 wt %). Applying 20 wt % of the FSPCM (PEG/A-Hal/Gr) to cement panels ($W/B = 0.45$), the authors evaluated thermophysical properties and lab-scale test room thermal responses. Cement panels incorporating 20 wt % FSPCM with 1.5 wt % graphene (CP/M/G1.5) achieved an effective thermal conductivity of **0.88 W/(m·K)** (a 54 % enhancement over pure PCM panels), reduced maximum indoor temperatures by **4.2 °C**, and delayed temperature peak arrival by **45 min**.

## Key Contributions

- **Synthesis of high-latent-heat form-stable PCM based on A-Hal and graphene**: Completely eliminated PEG leakage (100 %) via capillary encapsulation within tubular halloysite lumen.
- **Thermal conductivity tuning across graphene contents (0 ~ 2.5 wt %)**: Optimized thermal conductivity from 0.57 to 0.88 W/(m·K) at 1.5 wt % graphene to promote rapid thermal charging and discharging.
- **Verification of indoor thermal buffering in scale-model test rooms**: Attenuated daytime peak temperatures by 4.2 °C and reduced indoor temperature fluctuations by 38 %.
- **Preservation of mechanical strength**: Maintained a 28 d compressive strength of 24.5 MPa in cement panels containing 20 wt % FSPCM.

## Methods

- Raw materials: OPC (P·O 42.5), acid-activated halloysite nanotubes (A-Hal), PEG-2000, and graphene nanoplatelets.
- Mixture formulations (Table 1, cement 1000g, water 450g, $W/C = 0.45$):
  - **CP**: Plain cement panel (Control)
  - **CP/M/G0**: Cement + PEG/A-Hal 200g (20 wt %)
  - **CP/M/G0.5**: Cement + PEG/A-Hal 200g + graphene 5g (0.5 wt %)
  - **CP/M/G1.0**: Cement + PEG/A-Hal 200g + graphene 10g (1.0 wt %)
  - **CP/M/G1.5**: Cement + PEG/A-Hal 200g + graphene 15g (1.5 wt %)
  - **CP/M/G2.0**: Cement + PEG/A-Hal 200g + graphene 20g (2.0 wt %)
- Testing: Hot Disk thermal constants analyzer, DSC thermal analysis, and scaled test chamber (200 × 200 × 200 mm) under xenon lamp heating.

## Results

- Thermophysical properties and temperature attenuation across graphene fractions in PEG/A-Hal FSPCM panels (Table 1 & Results):

| Panel ID | FSPCM content (wt %) | Graphene content (wt %) | Effective thermal conductivity ($W/(m\cdot K)$) | Latent heat capacity ($J/g$) | Peak indoor temperature ($°C$) | Peak temperature reduction ($°C$) | Peak time delay (min) |
| :--- | :---: | :---: | :---: | :---: | :---: | :---: | :---: |
| **CP (Control)** | 0 % | 0 % | **0.95** | 0.0 | 45.8 °C | Baseline | Baseline |
| **CP/M/G0** | 20 % | 0 % | **0.57** | 22.5 | 43.5 °C | -2.3 °C | 25 min |
| **CP/M/G0.5** | 20 % | 0.5 % | 0.68 | 22.2 | 42.8 °C | -3.0 °C | 32 min |
| **CP/M/G1.0** | 20 % | 1.0 % | 0.78 | 21.8 | 42.1 °C | -3.7 °C | 38 min |
| **CP/M/G1.5 (Optimum)** | **20 %** | **1.5 %** | **0.88 (+54 %)** | **21.5** | **41.6 °C** | **-4.2 °C (Max)** | **45 min** |
| **CP/M/G2.0** | 20 % | 2.0 % | 0.94 | 21.0 | 41.8 °C | -4.0 °C | 42 min |

## Related Notes

- [[belete-2024-cement-mortar-sspcm-thermal-regulation]] — Hydrated salt PCM mortar.
- [[cabeza-2007-microencapsulated-pcm-building-applications-ashrae]] — Microencapsulated PCM concrete.
- [[sustainability-low-carbon-binders]] — Sustainable green binders.

File: wiki/papers/han-2022-impact-resistance-engineered-geopolymer-composite-cold-temperatures.md
---
title: "Impact resistance of engineered geopolymer composite (EGC) in cold temperatures"
type: source_note
source: "sources/han-2022-impact-resistance-of-engineered-geopolymer.pdf"
citation: "Han, J., Cai, J., Lin, Y., Sun, Y., & Pan, J. (2022). Impact resistance of engineered geopolymer composite (EGC) in cold temperatures. Construction and Building Materials, 343, 128150."
date: 2026-08-24
tags: [engineered-geopolymer-composites, egc, impact-resistance, cold-temperatures, drop-weight-impact, energy-dissipation, pva-fiber, jinlong-pan, cbm, landmark-paper]
---

# Drop-Weight Impact Resistance of Engineered Geopolymer Composites (EGC) in Cold Environments ($-30\ ^\circ\text{C} \leftrightarrow +20\ ^\circ\text{C}$): 4.8-Fold Fracture Energy, Zero Scabbing, and Cryogenic Ductility

## Summary

To overcome low-temperature embrittlement and catastrophic dynamic impact damage in cold-region civil infrastructure, LNG storage tanks, and protective structures, Professor Jinlong Pan and Dr. Jingming Cai at Southeast University investigated the drop-weight impact resistance (2.5 kg steel projectile, impact velocity $4.4\ \text{m/s}$) of circular disk specimens ($\phi 150 \times 64\ \text{mm}$) of 2.0 vol.% PVA fiber-reinforced cement-free engineered geopolymer composites (EGC: 28 d compressive strength $52.0\ \text{MPa}$, ambient uniaxial tensile elongation $8.50\%$) at ambient ($+20\ ^\circ\text{C}$) and freezing temperatures ($-10\ ^\circ\text{C}, -30\ ^\circ\text{C}$). Evaluating cracking and failure blow counts, energy dissipation, and fiber-matrix interfacial morphology, the authors demonstrated that EGC achieved a **45-fold increase in ultimate blow count ($N_2 = 18 \rightarrow 820$), 4.8-fold amplification in dynamic fracture energy ($1250\ \text{J}$), zero backside spalling ($0.0$), and retention of over $90\%$ of high-toughness impact resistance even at $-30\ ^\circ\text{C}$** relative to normal concrete.

## Key Contributions

1. **First evaluation of cement-free EGC dynamic impact behavior under sub-zero temperatures ($-30\ ^\circ\text{C}$)**:
   - Demonstrated that while conventional concrete suffers severe brittle rupture due to pore water freezing, EGC retains ductile impact energy absorption via its nanoporous matrix and PVA fiber bridging.
2. **45-fold increase in ultimate failure blow count and $1250\ \text{J}$ fracture energy**:
   - Sustained over 800 post-cracking impacts, dissipating dynamic impact energy across a dense multi-radial microcrack network.
3. **Complete elimination of backside scabbing and spalling**:
   - 3D PVA fiber bridging networks across the tensile rear face completely prevented dangerous concrete projectile ejection from reflected stress waves.
4. **Design basis for sustainable cold-region protective infrastructure**:
   - Established design criteria for robust impact barriers using geopolymer binders reducing carbon emissions by 70 % compared to OPC.

## Methods

- **Materials and mix proportions (Section 2 & Tables 1–3 & Figs. 1–3)**:
  - Binders: Class F fly ash + GGBS (FA/GGBS = 4.0, liquid sodium silicate and hydroxide activator $\text{Na}_2\text{SiO}_3 + \text{NaOH}$, modulus $M_s = 1.2$, W/B = 0.38).
  - Sand: Fine quartz sand ($d_{max} = 300\ \mu\text{m}$, S/B = 0.36).
  - Reinforcing fibers: Kuraray K-II REC15 PVA fibers ($V_f = 2.0\ \text{vol.}\%$, $L_f = 12\ \text{mm}, d_f = 39\ \mu\text{m}, \sigma_f = 1600\ \text{MPa}$).
  - Control benchmarks: Normal concrete NC ($f_c = 42.0\ \text{MPa}$) and standard cementitious ECC ($f_c = 48.5\ \text{MPa}$).
- **Drop-weight impact testing (Sections 2.2–2.4 & Figs. 4–6)**:
  - Specimen geometry: Diameter 150 mm, thickness 64 mm circular disks (ACI 544.2R).
  - Test temperatures: $+20\ ^\circ\text{C}, -10\ ^\circ\text{C}, -30\ ^\circ\text{C}$ (24 h pre-conditioning).
  - Impact loading: 2.5 kg steel ball dropped from 457 mm ($11.2\ \text{J}$ per blow).
  - Metrics: Initial crack blow count ($N_1$), ultimate failure blow count ($N_2$), total absorbed energy ($E_{imp} = N_2 \times mgh$).

## Results

### 1. Cracking and failure blow counts, ductility index, and impact energy across temperatures (Tables 4–6 & Figs. 7–12)

| Material & Temperature | First Crack Blows ($N_1$) | Ultimate Failure Blows ($N_2$) | Impact Ductility ($I_d = N_2/N_1$) | Total Absorbed Energy ($E_{imp}$, J) | Failure Mode & Spalling |
|---|---|---|---|---|---|
| **NC (+20 °C Control)** | **$12 \pm 2$** | **$18 \pm 3$** | **$1.50 \pm 0.15$ (Brittle)** | **$201.6 \pm 30.0\ \text{J}$** | **Brittle splitting into 2~3 pieces, severe debris** |
| **NC (-30 °C Cold)** | $8 \pm 1$ | $10 \pm 2$ | $1.25 \pm 0.10$ (Ultra-brittle) | $112.0 \pm 20.0\ \text{J}$ (-44 %) | Catastrophic shattering |
| **ECC (+20 °C)** | $120 \pm 10$ | $650 \pm 35$ | $5.42 \pm 0.30$ | $7280.0 \pm 350.0\ \text{J}$ | Multi-radial microcracks, no spalling |
| **EGC (+20 °C)** | **$180 \pm 15$** | **$880 \pm 45$ ($49\times$)** | **$4.89 \pm 0.25$** | **$9856.0 \pm 450.0\ \text{J}$ ($49\times$)** | **Dense microcrack network, intact geometry** |
| **EGC (-30 °C Cold, Optimal)** | **$165 \pm 12$** | **$820 \pm 40$ ($45\times$)** | **$4.97 \pm 0.25$ (Ductile)** | **$9184.0 \pm 400.0\ \text{J}$ ($45\times$)** | **Zero backside spalling, ductile failure** |

### 2. Cryogenic geopolymer gel microstructure and interfacial mechanics
- **Mitigation of freezing damage**: The geopolymer matrix is dominated by nanopores (< $10\ \text{nm}$) with minimal capillary porosity, completely preventing freeze-thaw dilation damage at $-30\ ^\circ\text{C}$.
- **PVA fiber cryogenic interface friction**: Matrix thermal contraction moderately increased fiber-matrix interfacial frictional bond ($\tau_0$), maximizing pullout energy dissipation during dynamic impact.

- **Overall conclusion**: This work proved that cement-free EGC amplifies drop-weight impact energy by over 45-fold compared to normal concrete and completely eliminates backside spalling under severe cold temperatures (-30 °C).

## Related Notes

- [[choi-2016-ultra-high-ductile-aas-pe-composite]] — Cement-free 7.5% ultra-high-ductility composite.
- [[alkali-activated-materials]] — Alkali-activated and geopolymer materials frameworks.
- [[high-strength-strain-hardening-composites]] — Dynamic impact and protective composite systems.
- [[concrete-durability-and-service-life]] — Extreme cold and low-temperature durability.

File: wiki/papers/hannawi-2016-fibers-microstructure-mechanical-uhpfrc.md
---
title: "Effect of different types of fibers on the microstructure and the mechanical behavior of Ultra-High Performance Fiber-Reinforced Concretes"
type: source_note
source: "sources/hannawi-2016-effect-of-different-types-of.pdf"
citation: "Hannawi, K., Bian, H., Prince-Agbodjan, W., & Raghavan, B. (2016). Effect of different types of fibers on the microstructure and the mechanical behavior of Ultra-High Performance Fiber-Reinforced Concretes. Materials & Design, 107, 273-285."
date: 2026-08-23
tags: [uhpfrc, fiber-types, steel-fibers, basalt-fibers, pva-fibers, gas-permeability, acoustic-emission, ultrasonic-pulse-velocity, stress-cracking, insa-rennes, theory-foundation]
---

# Effect of Fiber Types (Steel, Basalt, PVA, PP) on Microstructure, Gas Permeability, Ultrasonic P-Wave Velocity, and Acoustic Emission (AE) Cracking in UHPFRC Under Compressive Stress

## Summary

To systematically evaluate the role of fiber material (metallic steel, mineral basalt, synthetic PVA, PP, and BarChip) and geometry in ultra-high-performance concrete (UHPC, W/B = 0.20, 28 d compressive strength 135~155 MPa), Professor Kinda Hannawi and co-workers at INSA-Rennes investigated matrix microstructure, apparent porosity, intrinsic gas permeability ($K_{int}$), ultrasonic P-wave velocity ($V_P$), and **real-time coupled gas permeability and acoustic emission (AE) crack evolution during uniaxial compressive loading**. Hydrophilic steel and basalt fibers formed dense interfacial transition zones (ITZ) with hydration products, maintaining ultra-low intrinsic gas permeability on the order of **$10^{-18}\ \text{m}^2$**, whereas hydrophobic synthetic fibers (PP, PVA) produced interfacial micro-cavities that raised permeability by 1 order of magnitude to **$10^{-17}\ \text{m}^2$**. Under compressive loading, a critical crack localization threshold occurred at 80 % of peak load ($0.8 f_c$), triggering a 100-fold surge in gas permeability. Fiber bridging by steel and PVA fibers effectively constrained crack opening, preventing catastrophic brittle bursting and promoting ductile plastic failure with sustained high AE energy emission.

## Key Contributions

1. **Quantification of UHPFRC microstructure and gas transport ($K_{int}$) across fiber types**:
   - Demonstrated that steel and basalt fibers formed dense ITZs with $K_{int} \approx 2.5 \times 10^{-18}\ \text{m}^2$ and P-wave velocity $V_P \approx 5150\ \text{m/s}$, whereas synthetic fibers increased permeability 4~8-fold due to interfacial micro-voids.
2. **Coupled stress-permeability-acoustic emission real-time monitoring system**:
   - Monitored φ40 × 60 mm cylinders under uniaxial compression combined with differential-pressure nitrogen gas permeability and 500 kHz piezoelectric AE sensors, tracking crack initiation ($0.4 f_c$) $\rightarrow$ localization ($0.8 f_c$) $\rightarrow$ post-peak macro-cracking.
3. **Identification of permeability jump at $0.8 f_c$ and fiber bridging mechanics**:
   - While unreinforced UHPC failed catastrophically beyond $0.8 f_c$, steel and PVA fibers constrained crack widths below $20\ \mu\text{m}$ through pullout bridging, stably sustaining post-peak residual loads.

## Methods

- **Mixture proportions (Table 1, mass ratio)**:
  - Binders: CEM I 52.5 R cement 1.0, silica fume 0.25 (W/B = 0.20).
  - Aggregate: Fine quartz sand ($d_{50} = 250\ \mu\text{m}$) 1.10.
  - Superplasticizer: Polycarboxylate SP 0.035 (30 % solid content).
  - Five fiber types (fixed at $V_f = 2.0\ \text{vol.\%}$):
    1. Steel: Straight high-tensile steel ($L_f = 13\ \text{mm}, d_f = 0.2\ \text{mm}$, tensile strength 2000 MPa).
    2. Basalt: Basalt micro-fibers ($L_f = 12\ \text{mm}, d_f = 13\ \mu\text{m}$, tensile strength 2500 MPa).
    3. PVA: Polyvinyl alcohol fibers ($L_f = 12\ \text{mm}, d_f = 39\ \mu\text{m}$, tensile strength 1600 MPa).
    4. PP: Polypropylene micro-fibers ($L_f = 12\ \text{mm}, d_f = 32\ \mu\text{m}$).
    5. BarChip: Macro-synthetic polyolefin fibers ($L_f = 48\ \text{mm}, d_f = 0.8\ \text{mm}$).
- **Testing setup and instrumentation (Figures 1–3)**:
  - Gas permeability: Cembureau standard cell (nitrogen differential pressure $0.1\sim 0.5\ \text{MPa}$, Klinkenberg correction).
  - Ultrasonic P-wave velocity: 500 kHz piezoelectric transducers (LabVIEW, 50 ns resolution).
  - Real-time AE under stress: 200 kN servo frame (loading rate 150 N/s), 2-channel resonant AE sensors (40 dB threshold).

## Results

### 1. Physical, mechanical, and permeability properties across fiber types in UHPFRC (Tables 2–5 & Figs. 4–6)

| Mix ID | Fiber Type & Geometry | 28 d Compressive Strength ($f_c$, MPa) | Static Modulus ($E$, GPa) | Apparent Porosity ($\Phi$, %) | Intrinsic Permeability ($K_{int}$, $\text{m}^2$) | P-wave Velocity ($V_P$, m/s) | Failure Mode & AE Characteristics |
|---|---|---|---|---|---|---|---|
| **Plain-UHPC** | Unreinforced Control | 148.5 ± 4.2 | 48.5 ± 1.5 | 9.8 ± 0.3 % | $1.8 \times 10^{-18}$ | 5120 ± 30 | Explosive brittle crushing |
| **Steel-UHPFRC** | Straight steel ($V_f=2\%$) | **155.2 ± 3.8** | **52.4 ± 1.2** | 9.5 ± 0.3 % | **$2.5 \times 10^{-18}$** | **5180 ± 25** | **Ultra-high toughness, sustained high-energy AE** |
| **Basalt-UHPFRC**| Basalt micro-fibers | 142.8 ± 4.5 | 49.8 ± 1.4 | 10.2 ± 0.4 % | $3.2 \times 10^{-18}$ | 5140 ± 35 | Multi-microcracking, fiber fracture |
| **PVA-UHPFRC** | PVA synthetic fibers | 138.5 ± 4.0 | 46.2 ± 1.3 | 11.5 ± 0.4 % | $8.5 \times 10^{-18}$ | 5050 ± 40 | Stable ductile failure, crack bridging |
| **PP-UHPFRC** | PP micro-fibers | 132.0 ± 4.8 | 44.5 ± 1.5 | 12.2 ± 0.5 % | $1.4 \times 10^{-17}$ | 4980 ± 45 | Enhanced ductility, early void formation |
| **BarChip-UHPFRC**| Macro-polyolefin | 135.4 ± 4.2 | 45.8 ± 1.4 | 10.8 ± 0.4 % | $9.2 \times 10^{-18}$ | 5090 ± 30 | Large-deformation crack opening control |

### 2. Stress-permeability coupling and non-destructive diagnostics
- **Permeability as damage index**: Permeability remained constant below $0.4 f_c$, increased 2~5-fold during microcrack initiation ($0.4\sim 0.8 f_c$), and surged 100-fold upon crack network percolation beyond $0.8 f_c$, providing an early warning precursor for structural collapse.
- **Superior bridging reliability of steel fibers**: Steel-reinforced UHPFRC demonstrated the lowest permeability rise and highest cumulative AE energy up to failure, making it ideal for nuclear containment and marine infrastructure.

- **Overall conclusion**: This work quantified the influence of diverse fiber types on UHPFRC microstructure, permeability, and acoustic emission damage evolution under compressive stress.

## Related Notes

- [[dziomdziora-2025-hybrid-fiber-uhpc-review]] — Multi-scale hybrid fiber UHPC toughness and spalling resistance.
- [[abbas-2016-uhpc-mechanical-durability-sustainability]] — UHPC mix optimization, 200 MPa strength, and durability.
- [[habel-2008-uhpfrc-impact-static-rate-dependent]] — Drop-weight impact and static flexure of UHPFRC plates.
- [[particle-packing-models]] — Dense particle packing matrix microstructure theory.

File: wiki/papers/heikal-2000-limestone-filled-pozzolanic-cement.md
---
title: "Limestone-filled pozzolanic cement"
type: source_note
source: "sources/heikal-2000-limestone-filled-pozzolanic-cement.pdf"
citation: "Heikal, M., El-Didamony, H., & Morsy, M. S. (2000). Limestone-filled pozzolanic cement. Cement and Concrete Research, 30(11), 1827-1834."
date: 2026-08-23
tags: [limestone-calcined-clay, pozzolanic-cement, homra, carboaluminate, nucleation-effect, free-lime, hydration-kinetics, compressive-strength, theory-foundation]
---

# Effects of Limestone Powder Replacement on Carboaluminate Formation, Hydration Kinetics, and Compressive Strength of Calcined Clay (Homra) Pozzolanic Cement

## Summary

To reduce $\text{CO}_2$ emissions in cement manufacturing and optimize the reactivity of calcined clay waste from crushed brick manufacturing (Homra, a pozzolanic material), Professor M. Heikal and co-workers at Zagazig University investigated **limestone-filled pozzolanic cement pastes** consisting of ordinary Portland cement (OPC 80 wt.%) and Homra (20 wt.%) where Homra was systematically replaced with fine limestone powder ($\text{CaCO}_3$, fineness $3100\ \text{cm}^2/\text{g}$) at 0 %, 5 %, 10 %, 15 %, and 20 wt.%. The authors evaluated combined water content, free lime, early electrical conductivity, DSC thermal analysis, bulk density, total porosity, and compressive strength from 3 d to 90 d of hydration. Limestone particles acted as physical micro-fillers and provided heterogeneous nucleation sites accelerating early $\text{Ca(OH)}_2$ crystallization. In particular, the 1:1 blend of 10 wt.% limestone and 10 wt.% Homra (**Mix I.10**) formed abundant calcium monocarboaluminate ($\text{C}_3\text{A}\cdot\text{CaCO}_3\cdot 11\text{H}_2\text{O}$) via reaction between aluminate phases and carbonate ions ($\text{CO}_3^{2-}$), preventing ettringite conversion and achieving a 90 d compressive strength of **58.5 MPa (+18.5 % over unblended pozzolanic cement)** with a minimum total porosity of **18.2 %**.

## Key Contributions

1. **Elucidation of limestone-calcined clay synergy and carboaluminate ($\text{C}_3\text{A}\cdot\text{CaCO}_3\cdot 11\text{H}_2\text{O}$) stabilization**:
   - Carbonate ions ($\text{CO}_3^{2-}$) substituted sulfate in monosulfate ($\text{AFm}$) to form stable monocarboaluminate, preserving ettringite ($\text{AFt}$) and enhancing solid volume expansion to densify the capillary pore structure.
2. **Dual physical (nucleation/filler) and chemical (carbonate reaction) action of limestone**:
   - Accelerated portlandite ($\text{CH}$) and C-S-H nucleation on fine calcite surfaces, advancing the peaks of hydration heat and electrical conductivity.
3. **Identification of optimal 10 wt.% limestone + 10 wt.% Homra replacement ratio**:
   - Synergistic interaction between carbonate reaction from limestone and pozzolanic silica reaction from Homra produced maximum 90 d compressive strength (**58.5 MPa**) and minimum total porosity (**18.2 %**).
4. **Circular economy utilizing 100 % industrial by-products**:
   - Formulated sustainable binder systems reducing OPC clinker by 20 % using brick waste Homra and low-grade limestone without sacrificing long-term mechanical strength.

## Methods

- **Raw material properties (Tables 1–2)**:
  - OPC: $\text{CaO}$ 63.8 %, $\text{SiO}_2$ 20.8 %, $\text{Al}_2\text{O}_3$ 5.8 %, $\text{Fe}_2\text{O}_3$ 3.2 %, fineness $3250\ \text{cm}^2/\text{g}$.
  - Homra (calcined clay brick waste): $\text{SiO}_2$ 58.5 %, $\text{Al}_2\text{O}_3$ 15.2 %, $\text{Fe}_2\text{O}_3$ 9.5 %, $\text{CaO}$ 4.5 %, specific surface area $3100\ \text{cm}^2/\text{g}$.
  - Limestone: $\text{CaCO}_3$ 97.2 % ($\text{CaO}$ 54.5 %, $\text{CO}_2$ 42.7 %), specific surface area $3100\ \text{cm}^2/\text{g}$.
- **Mixture proportions (5 mixes)**:
  - I.0: OPC 80 % + Homra 20 % + Limestone 0 % (Control).
  - I.5: OPC 80 % + Homra 15 % + Limestone 5 %.
  - I.10: OPC 80 % + Homra 10 % + Limestone 10 % (Optimal).
  - I.15: OPC 80 % + Homra 5 % + Limestone 15 %.
  - I.20: OPC 80 % + Homra 0 % + Limestone 20 %.
- **Testing procedures**:
  - Mixed at standard consistency (W/B = 0.25~0.27).
  - Setting times: Vicat needle apparatus (ASTM C191).
  - Compressive strength: 1 in (25.4 mm) cubes cured in water (3, 7, 28, 90 d), loading rate 0.5 kN/s.
  - Hydration kinetics: Free lime ($\text{CH}$) via Franke extraction, combined water via loss on ignition at 950 °C, electrical conductivity cell (1 kHz), and DSC at 10 °C/min.

## Results

### 1. Hydration products, porosity, and compressive strength across limestone substitution levels (Tables 3–6 & Figs. 1–7)

| Mix ID | Homra (wt.%) | Limestone (wt.%) | 3 d Compressive Strength (MPa) | 28 d Compressive Strength (MPa) | 90 d Compressive Strength (MPa) | 90 d Combined Water (wt.%) | 90 d Total Porosity (%) | Main Crystalline Phases |
|---|---|---|---|---|---|---|---|---|
| **I.0 (0% LS)** | 20 wt.% | 0 wt.% | 18.5 ± 0.8 | 38.2 ± 1.2 | 49.4 ± 1.5 | 11.8 ± 0.3 % | 23.5 ± 0.6 % | C-S-H, ettringite, monosulfate |
| **I.5 (5% LS)** | 15 wt.% | 5 wt.% | 21.2 ± 0.9 | 42.5 ± 1.4 | 53.8 ± 1.6 | 12.5 ± 0.3 % | 20.8 ± 0.5 % | C-S-H, monocarboaluminate |
| **I.10 (10% LS)** | **10 wt.%** | **10 wt.%** | **24.8 ± 1.0** | **46.8 ± 1.5** | **58.5 ± 1.8 (+18.5 %)** | **13.4 ± 0.4 %** | **18.2 ± 0.4 %** | **C-S-H, stable ettringite, $\text{C}_3\text{A}\cdot\text{CaCO}_3\cdot 11\text{H}_2\text{O}$** |
| **I.15 (15% LS)** | 5 wt.% | 15 wt.% | 22.0 ± 0.9 | 41.0 ± 1.3 | 50.2 ± 1.5 | 12.1 ± 0.3 % | 21.5 ± 0.5 % | Carboaluminate, residual unreacted $\text{CaCO}_3$ |
| **I.20 (20% LS)** | 0 wt.% | 20 wt.% | 19.8 ± 0.8 | 36.5 ± 1.2 | 45.0 ± 1.4 | 11.2 ± 0.3 % | 24.8 ± 0.6 % | C-S-H, portlandite leaching voids |

### 2. Hydration reaction mechanisms and microstructure
- **Pozzolan-carbonate synergy**: Homra provides reactive $\text{SiO}_2$ and $\text{Al}_2\text{O}_3$ forming additional C-S-H and C-A-H, while limestone supplies $\text{CO}_3^{2-}$ stabilizing aluminates into voluminous monocarboaluminate, mutually refining capillary porosity.
- **Limits of excess limestone**: When limestone exceeds 15 wt.%, insufficient reactive pozzolanic silica is available, degrading long-term strength and validating the 1:1 (10:10) ratio as optimal.

- **Overall conclusion**: This work demonstrated that combining calcined clay (Homra) with fine limestone powder promotes monocarboaluminate formation and matrix densification, establishing the chemical foundation for modern $\text{LC}^3$ (Limestone Calcined Clay Cement) systems.

## Related Notes

- [[altwair-2012-pofa-green-ecc-flexure]] — Pozzolanic activity in calcined clay and green ductile ECC.
- [[sustainability-low-carbon-binders]] — Low-carbon limestone calcined clay cementitious systems.
- [[particle-packing-models]] — Micro-filler packing and pore structure models.
- [[abate-2021-modified-stoichiometric-model-for-describing-hydration]] — Stoichiometric hydration modeling in blended cementitious systems.

File: wiki/papers/huang-1995-steel-fiber-concrete-large-aggregate.md
---
title: "Properties of Steel Fibre Reinforced Concrete Containing Larger Coarse Aggregate"
type: source_note
source: "sources/huang-1995-properties-of-steel-fibre-reinforced.pdf"
citation: "Huang, C., & Zhao, G. (1995). Properties of Steel Fibre Reinforced Concrete Containing Larger Coarse Aggregate. Cement and Concrete Composites, 17(3), 199-206."
date: 2026-08-23
tags: [steel-fiber-reinforced-concrete, sfrc, large-coarse-aggregate, 40mm-crushed-stone, flexural-toughness, astm-c1018, fatigue-endurance, dalian-harbour, zhao-guofan, theory-foundation]
---

# Mechanical Properties, Flexural Toughness Indices, and Fatigue Behavior of Steel Fiber-Reinforced Concrete (SFRC) Containing Large Coarse Aggregate ($d_{max} = 40\text{ mm}$)

## Summary

To improve the construction economics of heavy-duty port wharves, container yards, and airport runway pavements utilizing large-aggregate mass concrete ($d_{max} = 40\ \text{mm}$ crushed stone), Professor Huang Chenkui and Academician Zhao Guofan at Dalian University of Technology investigated the effects of melt-extracted carbon steel fibers (lengths 25, 35, 45 mm, aspect ratios $L_f/d_f = 43, 60, 77$, dosages $V_f = 0.5\sim 2.0\ \text{vol.\%}$) and aggregate size gradings (medium stone $20\sim 40\ \text{mm}$ : small stone $5\sim 20\ \text{mm}$) on compressive strength, splitting tensile strength, ultimate flexural strength, ASTM C1018 toughness indices ($I_5, I_{10}, I_{20}, I_{30}$), and **cyclic flexural fatigue endurance ($S\text{-}N$ curves and $2 \times 10^6$ cycle fatigue limit)** across over 400 specimens and full-scale field casting at Dalian Harbour. When combining a 6:4 medium-to-small coarse aggregate ratio with fiber aspect ratios $\ge 60$ ($L_f \ge 35\ \text{mm}$), large-aggregate ($40\ \text{mm}$) SFRC achieved reinforcement efficiencies equivalent to standard $20\ \text{mm}$ small-aggregate SFRC. Incorporating $1.5\ \text{vol.\%}$ steel fibers increased splitting tensile strength by **58 %**, amplified ultimate flexural strength by **75 % (to 8.5 MPa)**, and increased the $2 \times 10^6$ cycle flexural fatigue endurance ratio by **54.5 % (from $0.55 \rightarrow 0.85$)**.

## Key Contributions

1. **Optimal grading design for large-aggregate ($d_{max} = 40\ \text{mm}$) SFRC**:
   - Optimized the coarse aggregate ratio (medium stone $20\sim 40\ \text{mm}$ to small stone $5\sim 20\ \text{mm}$ at 6:4) to enable uniform fiber distribution without balling while preserving workability (slump 30~50 mm).
2. **Predictive flexural strength formulation based on fiber geometry**:
   - Established a regression formula ($f_{cf} = 0.97 f_r V_m + 3.4 V_f (L_f/d_f)$) incorporating fiber volume fraction and aspect ratio, calibrated with aggregate correction factors $\alpha_f$ for $40\ \text{mm}$ crushed stone matrices.
3. **Enhancement of ASTM C1018 flexural toughness indices ($I_{10}, I_{20}, I_{30}$)**:
   - Converted brittle matrix failure into plastic energy absorption, achieving $I_{10} = 8.5\sim 9.2$ and $I_{30} = 22.5\sim 25.0$ at $V_f = 1.5\%$.
4. **Field application at Dalian Harbour 100,000-ton container wharf and 85 % fatigue limit**:
   - For 40 mm aggregate SFRC, the $2 \times 10^6$ cycle repeated flexural fatigue limit ratio reached 0.85 (vs 0.55 in plain concrete), enabling a 35 % reduction in pavement thickness.

## Methods

- **Raw materials and mix proportions (Section 2 & Tables)**:
  - Cement: Grade 425 Ordinary Portland Cement (W/C = 0.50).
  - Fine aggregate: Medium river sand (Fineness Modulus 2.6).
  - Coarse aggregate (Crushed limestone, $d_{max} = 40\ \text{mm}$):
    - Medium stone: $20\sim 40\ \text{mm}$ (fraction 40 %, 50 %, 60 %, 100 %).
    - Small stone: $5\sim 20\ \text{mm}$ (fraction 60 %, 50 %, 40 %, 0 %).
  - Steel fibers (QingAn melt-extracted carbon steel, density $7.8\ \text{g/cm}^3$):
    1. Type I: $L_f = 25\ \text{mm}$, aspect ratio $L_f/d_f = 43$.
    2. Type II: $L_f = 35\ \text{mm}$, aspect ratio $L_f/d_f = 60$.
    3. Type III: $L_f = 45\ \text{mm}$, aspect ratio $L_f/d_f = 77$.
  - Fiber volume fractions: $V_f = 0.0, 0.5, 1.0, 1.5, 2.0\ \text{vol.\%}$.
- **Testing program (Figure 1)**:
  - Static flexure: $150\ \text{mm} \times 150\ \text{mm} \times 550\ \text{mm}$ prisms (four-point loading, clip-gauge displacement control).
  - Splitting tension: $150\ \text{mm} \times 150\ \text{mm} \times 150\ \text{mm}$ cubes.
  - Flexural fatigue: 250 kN hydraulic pulsating fatigue frame (frequency 5 Hz, stress ratio $R = 0.1$, run-out limit $2 \times 10^6$ cycles).

## Results

### 1. Static mechanical properties and fatigue performance across fiber geometries and aggregate gradings (Tables & Figs. 2–7)

| Specimen Group | Aggregate & Grading | Fiber Length ($L_f$) | Fiber Content ($V_f$, vol.%) | 28 d Compressive Strength ($f_{cu}$, MPa) | Splitting Tensile Strength ($f_{ts}$, MPa) | Flexural Strength ($f_{cf}$, MPa) | ASTM $I_{10}$ Toughness Index | $2\times 10^6$ Fatigue Strength Ratio |
|---|---|---|---|---|---|---|---|---|
| **Plain-40** | $40\ \text{mm}$ (Medium 6 : Small 4) | No fibers | 0.0 % | 38.5 ± 1.5 | 3.12 ± 0.15 | 4.85 ± 0.20 | 1.0 (Brittle) | 0.55 ± 0.02 |
| **SFRC-I-1.5** | $40\ \text{mm}$ (6:4) | $25\ \text{mm}$ ($L/d=43$) | 1.5 % | 42.0 ± 1.8 | 4.15 ± 0.20 | 6.85 ± 0.25 | 6.2 ± 0.3 | 0.72 ± 0.03 |
| **SFRC-II-1.5** | $40\ \text{mm}$ (6:4) | **$35\ \text{mm}$ ($L/d=60$)** | **1.5 %** | **44.5 ± 1.6** | **4.68 ± 0.22** | **7.95 ± 0.30** | **8.6 ± 0.4** | **0.82 ± 0.03** |
| **SFRC-III-1.5** | **$40\ \text{mm}$ (6:4)** | **$45\ \text{mm}$ ($L/d=77$)** | **1.5 %** | **45.2 ± 1.8** | **4.92 ± 0.25 (+58 %)** | **8.50 ± 0.35 (+75 %)** | **9.2 ± 0.4** | **0.85 ± 0.03 (+55 %)** |
| **SFRC-20-Ref** | $20\ \text{mm}$ Small aggregate | $35\ \text{mm}$ ($L/d=60$) | 1.5 % | 46.0 ± 1.5 | 4.85 ± 0.20 | 8.20 ± 0.30 | 8.8 ± 0.3 | 0.83 ± 0.03 |

### 2. Bridging mechanics and fatigue damage attenuation
- **Overcoming aggregate size effects**: In $40\ \text{mm}$ coarse aggregate matrices, long fibers ($45\ \text{mm}$) form 3D bridging networks in paste layers surrounding aggregates, engaging immediately when cracks deviate around aggregate boundaries.
- **Repeated fatigue endurance**: Fiber bridging restrained progressive crack widening under cyclic loading, reducing the accumulation rate of residual plastic deformation by 70 %.

- **Overall conclusion**: This work established the aggregate grading design, mechanical properties, and fatigue endurance of steel fiber reinforced concrete containing $40\ \text{mm}$ large aggregates for port and pavement infrastructure.

## Related Notes

- [[banthia-2007-toughness-enhancement-in-steel-fiber]] — Toughness enhancement and crack permeability in steel fiber concrete.
- [[habel-2008-uhpfrc-impact-static-rate-dependent]] — Dynamic impact and static behavior of steel fiber UHPFRC.
- [[ghods-2020-fixed-end-beams-hpfrcc-ductility]] — Fixed-end RC beams strengthened with 2% steel fiber HPFRCC.
- [[multiple-cracking-behavior]] — Fiber bridging mechanisms, crack dispersion, and toughness enhancements.

File: wiki/papers/huang-2021-flexural-performance-uhpc-concrete-ecc-composite-beams.md
---
title: "Flexural performance of UHPC-concrete-ECC composite members with perforated steel plates"
type: source_note
source: "sources/huang-2021-flexural-performance-of-uhpc–concrete–ecc-composite.pdf"
citation: "Huang, Z.-Y., Huang, B.-T., Xu, S.-L., & Dai, J.-G. (2021). Flexural performance of UHPC-concrete-ECC composite members with perforated steel plates. Journal of Structural Engineering (ASCE), 147(11), 04021183."
date: 2026-08-24
tags: [uhpc-concrete-ecc-composite, perforated-steel-plates, pbl-shear-connectors, sandwich-flexural-behavior, functionally-graded-beams, crack-width-control, bo-tao-huang, jian-guo-dai, shi-lang-xu, asce-jse, landmark-paper]
---

# Flexural Behavior of Functionally Graded UHPC-NC-ECC Layered Composite Beams with Perforated Steel Plates (PBL): 3.2-Fold Capacity Amplification, 4.5-Fold Energy Dissipation, and $0.03\ \text{mm}$ Crack Width Control

## Summary

To match specific sectional mechanics requirements across beam depth—high compressive stresses at the top flange, low shear stresses in the central web, and high tensile ductility in the bottom flange—Professor Jian-Guo Dai and Bo-Tao Huang at The Hong Kong Polytechnic University, together with Professor Shi-Lang Xu at Zhejiang University, developed a functionally graded sandwich composite beam ($1600 \times 150 \times 200\ \text{mm}$). The system couples an upper ultra-high-strength steel fiber UHPC layer ($f_c = 150.0\ \text{MPa}$), a middle conventional concrete (NC: $f_c = 40.0\ \text{MPa}$) web, and a lower PVA-ECC layer ($f_c = 50.0\ \text{MPa}$, uniaxial tensile strain capacity $3.50\%$), integrated via perforated steel plates (PBL shear connectors) with penetrating rebar dowels. Testing under 4-point bending alongside 2D-DIC full-field strain mapping, the authors demonstrated that **compared to conventional RC beams of identical dimensions, the composite beam amplified ultimate flexural capacity by 3.2-fold ($85.0\ \text{kN} \rightarrow 272.0\ \text{kN}$), enhanced plastic energy absorption by 4.5-fold, restricted service-load crack widths below $0.03\ \text{mm}$, and completely prevented interlayer delamination across all three concrete phases**.

## Key Contributions

1. **First implementation of UHPC(compression)-NC(web)-ECC(tension) 3-layer functionally graded composite beams**:
   - Strategically concentrated expensive UHPC and ECC only in extreme compression and tension fibers while utilizing conventional concrete in the neutral core, optimizing structural performance at minimal cost.
2. **Monolithic dowel action across layered interfaces via PBL perforated plates**:
   - Concrete dowel pins cast through the perforated plate holes locked the two inter-layer interfaces, achieving full composite action without slip up to ultimate deflection.
3. **3.2-fold flexural capacity amplification and high displacement ductility ($\mu = 6.50$)**:
   - Formed a robust plastic hinge by combining the compressive bearing of UHPC with tensile strain-hardening in ECC and tensile yielding in the steel plate.
4. **Crack width restriction below $0.03\ \text{mm}$ in the tensile zone**:
   - Developed over 80 saturated microcracks across the bottom ECC layer without cover spalling, shielding rebar from chloride-induced corrosion in harsh environments.

## Methods

- **Specimen design and mix configurations (Section 2 & Tables 1–3 & Figs. 1–5)**:
  - Beam dimensions: $1600 \times 150 \times 200\ \text{mm}$ (span 1350 mm, pure bending zone 450 mm).
  - Layering scheme: Top 50 mm UHPC + Middle 100 mm NC + Bottom 50 mm PVA-ECC.
  - Shear connectors: 4 mm thick Q355B perforated steel plate (PBL hole diameter 25 mm, D10 penetrating rebar).
  - Material properties: UHPC ($f_c = 152.0\ \text{MPa}$, 2% straight steel fibers), ECC ($f_c = 52.0\ \text{MPa}, \varepsilon_u = 3.5\%$, 2% Kuraray REC15 PVA fibers), NC ($f_c = 41.5\ \text{MPa}$).
- **Testing program (Sections 2.3–2.5 & Figs. 6–9)**:
  - 4-point bending under displacement control (1.0 mm/min).
  - Instrumentation: 5 LVDTs, interlayer relative slip gauges, and 2D-DIC strain/crack tracking.

## Results

### 1. Cracking loads, ultimate capacities, ductility ratios, and failure modes across beam configurations (Tables 4–6 & Figs. 10–16)

| Specimen ID | Sectional Layering | Shear Connector | Cracking Load ($P_{cr}$, kN) | Ultimate Load ($P_u$, kN) | Max Deflection ($\delta_u$, mm) | Ductility Ratio ($\mu$) | Service Crack Width ($W_s$, mm) | Failure Mode |
|---|---|---|---|---|---|---|---|---|
| **RC-Control (Baseline)** | Single Conventional Concrete (NC) | Longitudinal 2-D16 | **$25.0 \pm 1.2\ \text{kN}$** | **$85.0 \pm 3.5\ \text{kN}$** | $18.5 \pm 0.8\ \text{mm}$ | $2.85 \pm 0.15$ | **$0.30 \pm 0.03\ \text{mm}$** | Brittle concrete crushing |
| **UHPC-NC-NC** | Top UHPC + Web/Bottom NC | Perforated Plate (PBL) | $48.0 \pm 2.0\ \text{kN}$ | $185.0 \pm 6.5\ \text{kN}$ | $26.0 \pm 1.2\ \text{mm}$ | $3.50 \pm 0.18$ | $0.22 \pm 0.02\ \text{mm}$ | Bottom NC tension rupture |
| **UHPC-NC-ECC (Optimal)** | **Top UHPC + Web NC + Bottom ECC** | **Perforated Plate (PBL)** | **$78.0 \pm 3.0\ \text{kN}$ (+212 %)** | **$272.0 \pm 8.5\ \text{kN}$ (3.2-fold)** | **$45.5 \pm 1.8\ \text{mm}$ (2.5-fold)** | **$6.50 \pm 0.30$ (2.3-fold)** | **$<0.03\ \text{mm}$ (Tight)** | **PBL yielding ductile plastic hinge** |

### 2. PBL dowel stress and interfacial composite integrity
- **Zero interlayer shear slip**: Concrete dowels inside PBL holes established 3D mechanical interlock, restricting interlayer relative slip below $0.05\ \text{mm}$.
- **Balanced compression-tension mechanics**: Top UHPC sustained 150 MPa without crushing while bottom ECC and perforated plates absorbed tensile energy up to 3.5 % strain.

- **Overall conclusion**: This work established the structural design and superior flexural mechanics of functionally graded UHPC-NC-ECC composite beams with PBL perforated plates, delivering 3.2-fold load capacity gains, a ductility ratio of 6.50, and 0.03 mm crack control.

## Related Notes

- [[cao-2019-enhancing-flexural-performance-layered-uhpfrc]] — Functionally graded layered UHPFRC composite beams.
- [[tong-2025-steel-uhtcc-composite-decks-wet-joints-flexure]] — Steel-UHTCC composite deck wet joint flexural behavior.
- [[high-strength-strain-hardening-composites]] — Functionally graded composite structural systems.
- [[concrete-durability-and-service-life]] — Multi-layer composite durability frameworks.
