Repository: doancongbien96-beep/light_weight_concrete

# Your Paper Library

This website uses the interface and source code from [ekvm80/llm-wiki-en](https://github.com/ekvm80/llm-wiki-en), adapted for the PDF collection in your Papers folder.

## Open the library

Start a local web server from the Papers folder, which contains `llm-wiki-source` and the PDF files:

```powershell
python -m http.server 8000
```

Open `http://localhost:8000/llm-wiki-source/`. A local server lets the browser load the catalog and paper notes. Each paper links to its original PDF in the Papers folder.

File: wiki/papers/hyun-2020-flexural-behavior-concrete-ecc-composite-beams.md
---
title: "ECC 치환 길이에 따른 콘크리트-ECC 복합보의 휨거동 (Flexural Behavior of Concrete-ECC Composite Beams with Different ECC Replacement Lengths)"
type: source_note
source: "sources/hyun-2020-flexural-behavior-of-concrete-ecc-composite.pdf"
citation: "Hyun, J. H., Lee, B. Y., & Kim, Y. Y. (2020). Flexural Behavior of Concrete-ECC Composite Beams with Different ECC Replacement Lengths. Journal of the Korea Institute for Structural Maintenance and Inspection, 24(3), 104-111."
date: 2026-08-24
tags: [ecc-concrete-composite-beams, plastic-hinge-replacement, replacement-length, flexural-behavior, multiple-microcracking, energy-absorption, bang-yeon-lee, jksmi, theory-foundation]
---

# Flexural Capacity, Deflection Ductility, and Energy Dissipation of Concrete-ECC Composite Beams with Variable Plastic Hinge Replacement Lengths ($0, 5d, \text{Full}$)

## Summary

To alleviate the economic material cost of applying full-depth engineered cementitious composites (ECC) throughout entire structures while maximizing flexural ductility in high-moment plastic hinge zones, Professor Bang Yeon Lee at Chonnam National University and Professor Yun Yong Kim at Chungnam National University investigated reinforced concrete (RC) beams with PVA-ECC (W/B = 0.45, PVA fibers $V_f = 2.0\ \text{vol.\%}$, compressive strength 35.5 MPa, tensile strain capacity 3.0 %, tensile strength 4.2 MPa) strategically replacing concrete across varying longitudinal lengths: plain RC control, central partial replacement across 5 times effective depth ($5d = 800\ \text{mm}$, ECC5d), and full span replacement ($2200\ \text{mm}$, ECCFull). Six full-scale composite beams ($110\ \text{mm} \times 180\ \text{mm} \times 2200\ \text{mm}$) instrumented with 52 rebar strain gauges were tested under 4-point bending (400 mm pure bending span). The **ECC5d specimen (800 mm replacement) achieved an ultimate flexural capacity of 74.0 kN (a 10.0 % increase over plain RC), reaching 97.5 % of the capacity of the full-span ECCFull beam (75.9 kN)**. Furthermore, replacing concrete with ECC distributed tensile crack localization into fine multiple microcracks ($w < 100\ \mu\text{m}$), **increasing ultimate deflection by 17.1 % ~ 50.0 % ($80.2\ \text{mm} \rightarrow 93.9\ \text{mm} \rightarrow 120.3\ \text{mm}$)** and enhancing energy dissipation by over 62 %.

## Key Contributions

1. **97.5 % flexural capacity parity achieved with partial $5d$ replacement**:
   - Concentrating ECC material across only 36 % of the total span ($800\ \text{mm}$) yielded flexural strength ($67.2 \rightarrow 74.0\ \text{kN}$) nearly identical to full-depth placement.
2. **Attainment of a displacement ductility index of 5.2 via microcrack dispersion ($w < 100\ \mu\text{m}$)**:
   - Suppressed premature localized crack opening and concrete compressive crushing, sustaining ductile deformation up to an ultimate deflection of $120.3\ \text{mm}$.
3. **Curvature and plastic strain distribution via 52-channel rebar strain mapping**:
   - Verified stress transfer continuity across material transition boundaries ($x = \pm 400\ \text{mm}$), proving that no shear slip or delamination occurred at composite interfaces.
4. **62 % increase in energy absorption capacity**:
   - Substantially expanded the area under load-deflection curves, confirming excellent seismic and dynamic load resistance.

## Methods

- **Materials and beam fabrication (Section 2–3 & Tables 1–5)**:
  - Substrate concrete: OPC, slump 150 mm, 28 d compressive strength 21.0 MPa.
  - ECC mixture (mass ratios): OPC 1.0, silica sand ($d_{50} = 110\ \mu\text{m}$) 0.36, water 0.45 (W/B = 0.45), Kuraray PVA fibers ($L_f = 12\ \text{mm}, d_f = 40\ \mu\text{m}$, tensile strength 1600 MPa, modulus 40 GPa, $V_f = 2.0\ \text{vol.\%}$).
  - ECC properties: 28 d compressive strength 35.5 MPa, tensile strength 4.2 MPa, strain capacity 3.0 %.
  - Steel reinforcement: Tensile 3-D13 ($f_y = 400\ \text{MPa}$), compressive 2-D13, shear stirrups D6@100 ($f_y = 400\ \text{MPa}$).
- **Specimen series (3 types, 2 duplicates each, 6 beams total)**:
  - RC series (RC-1, RC-2): Monolithic normal concrete (2200 mm).
  - ECC5d series (ECC5d-1, ECC5d-2): Central $5d = 800\ \text{mm}$ zone replaced with ECC.
  - ECCFull series (ECCFull-1, ECCFull-2): Full-span 2200 mm monolithic ECC casting.
- **Testing protocols (Figures 3–5)**:
  - 4-point bending: Span 1900 mm, pure bending span 400 mm, 500 kN UTM under displacement control.
  - Instrumentation: Laser displacement sensor at mid-span, 52 synchronized rebar strain gauges.

## Results

### 1. Flexural test results across ECC replacement lengths (Table 6 & Figs. 6–8)

| Specimen ID | ECC Replacement Length (mm) | Cracking Load ($P_{cr}$, kN) | Rebar Yield Load ($P_y$, kN) | Ultimate Flexural Load ($P_u$, kN) | Ultimate Deflection ($\delta_u$, mm) | Strength Gain (%) | Ductility Index ($\mu$) | Failure Characteristics |
|---|---|---|---|---|---|---|---|---|
| **RC-Average** | 0 mm (0 %) | 24.6 ± 0.1 kN | 62.7 ± 0.6 kN | 67.2 ± 1.4 kN | 80.2 ± 4.1 mm | 0.0 % (Baseline) | 3.73 | Major crack localization, compression crushing |
| **ECC5d-Average** | **800 mm ($5d$, 36 %)** | **26.5 ± 0.0 kN** | **67.4 ± 0.8 kN (+7.5 %)** | **74.0 ± 1.2 kN (+10.0 %)** | **93.9 ± 3.5 mm (+17.1 %)** | **+10.0 %** | **4.08** | **Central multiple microcracks, ductile yield** |
| **ECCFull-Average** | **2200 mm (100 %)** | **27.4 ± 0.2 kN** | **68.8 ± 0.9 kN (+9.7 %)** | **75.9 ± 1.5 kN (+12.9 %)** | **120.3 ± 4.8 mm (+50.0 %)** | **+12.9 %** | **5.16** | **Full-span saturated microcracking, ultra-ductile** |

### 2. Flexural mechanics and composite interface behavior
- **Plastic hinge confinement**: Concentrating ECC in the central $5d$ zone redistributed rebar tensile stresses across the plastic hinge, matching 97.5 % of full-span ECC capacity (74.0 kN vs 75.9 kN).
- **Interface bond integrity**: Continuous wet casting established monolithic composite bonding without interface slip or cracking (100 % composite integrity).

- **Overall conclusion**: This work demonstrated that selective partial replacement with ECC in the plastic hinge zone ($5d$) achieves flexural strength and ductility comparable to full-depth placement while cutting material costs.

## Related Notes

- [[hyun-2018-limestone-powder-hdcc-micromechanics]] — Micromechanics of limestone powder HDCC.
- [[ge-2019-ecc-concrete-hybrid-composite-beams]] — Flexural behavior of 32 large-scale ECC composite beams.
- [[hu-2025-lwscc-beams-ulw-ecc-frp-mesh]] — Layered strengthening of lightweight concrete beams with ULW-ECC.
- [[structural-repair-and-retrofitting]] — Concrete structural repair, retrofitting, and composite interface engineering.

File: wiki/papers/ijp6722-rheology-scm-prediction.md
---
title: "Prediction of the Rheological Properties of Fresh Cementitious Suspensions Considering Microstructural Parameters (Rajagopalan, Lee & Kang, 2022)"
type: source_note
source: "sources/IJP6722E_Prediction of the rheological_materia.pdf"
citation: "Rajagopalan, S.R., Lee, B.-Y., Kang, S.-T. Prediction of the rheological properties of fresh cementitious suspensions considering microstructural parameters. Materials 15(20) (2022) 7044. doi: 10.3390/ma15207044"
date: 2026-08-22
tags: [rheology, yield-stress, plastic-viscosity, yodel, krieger-dougherty, scm, user-group]
---

# Prediction of Rheological Properties of Fresh Cementitious Suspensions Based on Microstructural Parameters

## Summary

This paper investigates the rheology of non-blended fresh suspensions of Portland cement (PC), fly ash (FA), blast-furnace slag (BS), and silica fume (SF) across solid volume fractions $\phi = 0.28\sim 0.44$ (Chonnam National University, Bang Yeon Lee co-author; Keimyung University, Su-Tae Kang corresponding author). Yield stress was predicted using the Yield Stress Model (YODEL) and plastic viscosity using the Krieger-Dougherty (K-D) equation without fitting parameters. Model predictions matched experimental results with correlation coefficients $r \ge 0.96$ for YODEL and $r \ge 0.94$ for K-D.

## Key Contributions

1. **Microstructural interpretation of SCM rheology**: FA improved fluidity via spherical particle morphology, BS enhanced flow via smooth surface textures and low reactivity, while ultrafine SF particles reduced interparticle spacing and increased direct contact points, increasing yield stress and viscosity.
2. **First-principles yield stress prediction with YODEL**: Derived yield stress directly from particle size distribution (PSD), interparticle forces, and percolation threshold parameters ($r \approx 0.98$ for PC, 0.99 for FA, 0.96 for BS, 0.96 for SF).
3. **Plastic viscosity prediction via K-D equation**: Utilized maximum packing fraction $\phi_m$ and intrinsic viscosity as key inputs ($r \approx 0.99$ for PC, 0.98 for FA, 0.98 for BS).
4. **Mix design implications**: Measuring the $\phi$-dependent rheology of individual SCMs enables predictive modeling of multi-component blended suspensions, providing a scientific basis for superplasticizer dosage optimization.

## Methods

- **Materials**: General purpose cement, FA, BS, densified/undensified SF; non-blended single SCM suspensions prepared.
- **Variables**: Solid volume fraction $\phi = 0.28\sim 0.44$.
- **Testing**: Rotational rheometer measuring shear stress vs shear rate, fitted to the Bingham model for yield stress and plastic viscosity.
- **Prediction models**: YODEL for yield stress and Krieger-Dougherty for plastic viscosity using PSD and $\phi_m$ without fitting parameters.

## Results

| Suspension | YODEL $r$ (Yield Stress) | K-D $r$ (Plastic Viscosity) |
|---|---|---|
| PC | 0.98 | 0.99 |
| FA | 0.99 | 0.98 |
| BS | 0.96 | 0.98 |
| SF | 0.96 | 0.94+ |

- Increasing $\phi$ elevated both yield stress and plastic viscosity, with superior fluidity at lower volume fractions.

## Related Notes

- [[schramm-malkin-triantafillopoulos-rheology-references]] — Foundational rheological measurement references.
- [[wong-2001-concrete-rheology-workability-fhwa]] — Concrete rheology and workability testing.
- [[barnes-2000-elementary-rheology]] — Elementary rheology principles and models.
- [[choi-2015-rheological-mechanical-fr-aac]] — User group study on AAS rheology and ductility.
- [[ijp5220-r-ldphc-pile]] — Same IJP publication series.

File: wiki/papers/imam-2018-quaternary-cement-concrete-predictions.md
---
title: "Empirical predictions for the mechanical properties of Quaternary Cement Concrete"
type: source_note
source: "sources/imam-2018-empirical-predictions-for-the-mechanical.pdf"
citation: "Imam, A., Kumar, V., & Srivastava, V. (2018). Empirical predictions for the mechanical properties of Quaternary Cement Concrete. Journal of Structural Integrity and Maintenance, 3(3), 183-196."
date: 2026-08-24
tags: [quaternary-cement-concrete, micro-silica, marble-dust, rice-husk-ash, efficiency-factor, compressive-strength-modeling, flexural-split-tensile, sustainability-binders, theory-foundation]
---

# Optimal 23 % Substitution, Mechanical Strength Synergies, and Efficiency Factor ($k$) Prediction Modeling for Quaternary Cement Concrete (QCC) Incorporating Micro-Silica, Marble Dust, and Rice Husk Ash

## Summary

To reduce greenhouse gas emissions from cement manufacturing and recycle industrial and agricultural solid waste by-products, Professor Vikas Srivastava and co-workers at SHUATS formulated 40 quaternary concrete mixtures (Grade M25, W/B = 0.40, slump $100\pm 25\ \text{mm}$) substituting Ordinary Portland Cement (OPC) with three complementary mineral admixtures: **ultrafine micro-silica (MS: 6 %, 7 %, 8 %), quarry byproduct marble dust (MD: 5 %, 10 %, 15 %), and agricultural rice husk ash (RHA: 5 %, 10 %, 15 %, 20 %)**. The authors systematically evaluated compressive strength (7, 28, and 90 d), split tensile strength, flexural strength, pozzolanic efficiency factors ($k = k_e \times k_p$), and non-linear regression prediction models. Mix 32, with a total substitution of **23 % (MS 8 % + MD 5 % + RHA 10 %)**, exhibited maximum synergistic enhancement through ultrafine pozzolanic nucleation from MS, amorphous reactive silica from RHA, and fine pore-filling from MD. This optimal mix achieved a 28 d compressive strength of **$43.5\ \text{MPa}$** (a 27.2 % gain over plain OPC control at 34.2 MPa), a 90 d compressive strength of **$49.8\ \text{MPa}$**, and a 28 d flexural strength of **$5.15\ \text{MPa}$** (a 22.6 % gain). Exceeding 10 % MD or 15 % RHA caused strength losses due to free water absorption and binder dilution, establishing critical replacement limits and validated Bolomey-based synergy prediction formulas.

## Key Contributions

1. **Identification of optimal 23 % replacement in quaternary blended binders (MS+MD+RHA)**:
   - Formulated the MS 8 % + MD 5 % + RHA 10 % combination to achieve 27.2 % higher 28 d compressive strength ($34.2 \rightarrow 43.5\ \text{MPa}$) and 22.6 % higher flexural strength ($4.20 \rightarrow 5.15\ \text{MPa}$).
2. **Quantification of threshold limits for marble dust ($\le 10\%$) and rice husk ash ($\le 15\%$)**:
   - Mapped C-S-H dilution and strength reduction across 40 mixtures when inert carbonate fillers and high-porosity ashes were overdosed.
3. **Formulation of general and percentage efficiency factors ($k = k_e \cdot k_p$)**:
   - Separated intrinsic chemical activity and replacement level contributions, standardizing mixture design formulas for multi-blend concretes.
4. **Formulation of regression models for tensile and flexural strengths ($R^2 > 0.96$)**:
   - Established relations $f_{st} = 0.58 \sqrt{f_c}$ and $f_b = 0.78 \sqrt{f_c}$ predicting non-linear properties within ±4 % error.

## Methods

- **Raw materials and mixture proportions (Tables 1–3, mass ratios)**:
  - Binders: Grade 43 OPC ($3250\ \text{cm}^2/\text{g}$), Micro-silica (MS, $\text{SiO}_2 > 88\%$, Blaine $180000\ \text{cm}^2/\text{g}$), Marble dust (MD, $\text{CaCO}_3 > 92\%$, Blaine $3500\ \text{cm}^2/\text{g}$), Rice husk ash (RHA, $\text{SiO}_2 > 85\%$, Blaine $24000\ \text{cm}^2/\text{g}$).
  - Mix ratio: W/B = 0.40, Cement : fine aggregate : coarse aggregate = 1 : 2.06 : 3.16.
  - 40 mix series:
    - Control (M0): OPC 100 %.
    - Group I (M1–M13): MS 6 % + MD (5, 10, 15 %) + RHA (5, 10, 15, 20 %).
    - Group II (M14–M26): MS 7 % + MD (5, 10, 15 %) + RHA (5, 10, 15, 20 %).
    - Group III (M27–M39): MS 8 % + MD (5, 10, 15 %) + RHA (5, 10, 15, 20 %).
- **Testing protocols (IS standards)**:
  - Compressive strength: IS 516 ($150\ \text{mm}$ cubes, water cured for 7, 28, 90 d).
  - Split tensile strength: IS 5816 ($\phi 150\ \text{mm} \times 300\ \text{mm}$ cylinders).
  - Flexural strength: IS 516 ($100\ \text{mm} \times 100\ \text{mm} \times 500\ \text{mm}$ prisms in 4-point bending).

## Results

### 1. Compressive and mechanical strength evolution across quaternary mixtures (Tables 4–6 & Figs. 1–5)

| Mix ID | MS (%) | MD (%) | RHA (%) | Total SCM (%) | 7 d Compressive ($f_{c7}$, MPa) | 28 d Compressive ($f_{c28}$, MPa) | 90 d Compressive ($f_{c90}$, MPa) | 28 d Flexural ($f_b$, MPa) | 28 d Split Tensile ($f_{st}$, MPa) |
|---|---|---|---|---|---|---|---|---|---|
| **M0 (Control)** | 0 % | 0 % | 0 % | 0 % | 23.5 ± 0.8 | 34.2 ± 1.0 | 38.5 ± 1.2 | 4.20 ± 0.15 | 3.35 ± 0.12 |
| **M5 (Group I)** | 6 % | 5 % | 10 % | 21 % | 27.2 ± 0.9 | 39.8 ± 1.2 | 45.2 ± 1.4 | 4.75 ± 0.18 | 3.72 ± 0.14 |
| **M18 (Group II)** | 7 % | 5 % | 10 % | 22 % | 28.5 ± 1.0 | 41.5 ± 1.3 | 47.5 ± 1.5 | 4.95 ± 0.18 | 3.88 ± 0.15 |
| **M32 (Optimal)** | **8 %** | **5 %** | **10 %** | **23 %** | **30.2 ± 1.0 (+29 %)** | **43.5 ± 1.3 (+27 %)** | **49.8 ± 1.5 (+29 %)** | **5.15 ± 0.20 (+23 %)** | **4.05 ± 0.15 (+21 %)** |
| **M35 (Overdosed)** | 8 % | 10 % | 20 % | 38 % | 19.5 ± 0.7 | 28.5 ± 0.9 | 33.2 ± 1.0 | 3.65 ± 0.14 | 2.85 ± 0.10 |
| **M39 (Limit)** | 8 % | 15 % | 20 % | 43 % | 15.2 ± 0.6 | 22.8 ± 0.8 | 27.0 ± 0.9 | 3.05 ± 0.12 | 2.35 ± 0.08 |

### 2. Multi-scale synergy and predictive regression
- **Multi-scale packing and hydration**: Ultrafine MS ($0.1\sim 0.2\ \mu\text{m}$) filled inter-clinker voids and accelerated early pozzolanic reactions, RHA ($5\sim 15\ \mu\text{m}$) generated long-term secondary C-S-H, and MD ($20\sim 40\ \mu\text{m}$) provided carbonate nucleation sites.
- **Model validation**: The proposed regression model $f_b = 0.782 \sqrt{f_{c28}}$ correlated closely with experimental data ($R^2 = 0.968$, mean prediction error < 3.5 %).

- **Overall conclusion**: This work demonstrated that quaternary blending of MS, MD, and RHA saves 23 % cement while delivering 127 % of control compressive strength.

## Related Notes

- [[particle-packing-models]] — High-density quaternary particle packing and particle filling theories.
- [[sustainability-low-carbon-binders]] — Low-carbon supplementary cementitious materials and agro-industrial byproducts.
- [[hwang-2013-polyester-polymer-concrete-byproducts]] — Industrial byproduct utilization in composite materials.
- [[alkali-activated-materials]] — Cementless and low-carbon sustainable binders.

File: wiki/papers/jiang-2024-peg-sepiolite-pcm-cement-hydration.md
---
title: "Cement-based materials incorporated with polyethylene glycol/sepiolite composite phase change materials: hydration, mechanical, and thermal properties"
type: source_note
source: "sources/jiang-2024-cement-based-materials-incorporated-with-polyethylene.pdf"
citation: "Jiang, J., Ju, S., Wang, F., Wang, L., Shi, J., Liu, Z., & Xin, Z. (2024). Cement-based materials incorporated with polyethylene glycol/sepiolite composite phase change materials: hydration, mechanical, and thermal properties. Journal of Sustainable Cement-Based Materials, 13(2), 311-323."
date: 2026-08-24
tags: [phase-change-materials, polyethylene-glycol, sepiolite-carrier, hydration-heat-control, mass-concrete, carbon-fiber-reinforcement, isothermal-calorimetry, thermal-energy-storage, southeast-university, theory-foundation]
---

# 24.14 % Reduction in 3 d Cement Hydration Heat and Carbon-Fiber-Reinforced 45.6 MPa Strength Recovery via Acid-Modified Sepiolite (HSEP)/Polyethylene Glycol (PEG) Composite Phase Change Materials (CPCM)

## Summary

To mitigate early-age thermal cracking from rapid hydration heat in mass concrete and tall buildings while maximizing building envelope latent thermal energy storage, Professor Jinyang Jiang and co-workers at Southeast University developed form-stable composite phase change materials (CPCM). Porous natural sepiolite clay (SEP) was acid-activated with $2.0\ \text{M}\ \text{HCl}$ to maximize specific surface area ($185.2\ \text{m}^2/\text{g}$) and pore volume in modified sepiolite (HSEP), followed by vacuum impregnation with polyethylene glycol (PEG 1500), achieving **a melting latent heat enthalpy of $88.9\ \text{J/g}$ and leak-free stability over 100 thermal cycles**. Incorporating CPCM into cement paste (W/C = 0.40; 10 %, 20 %, 30 % replacement) with hybrid carbon fiber (CF: 0.3 %, 0.6 %, 0.9 %) reinforcement, the authors evaluated hydration kinetics via TAM Air isothermal calorimetry ($20\ ^\circ\text{C}$), compressive strength, and thermal conductivity. The 30 % CPCM mix (CP30) absorbed hydration heat during the $42\sim 45\ ^\circ\text{C}$ solid-liquid PEG phase transition, **reducing 3 d cumulative hydration heat by 24.14 % from $318.5\ \text{J/g} \rightarrow 241.6\ \text{J/g}$** and delaying the exothermic peak by 3.8 h. Furthermore, adding 0.6 wt.% carbon fibers compensated for the strength loss from soft PCM inclusions, restoring the **28 d compressive strength to $45.6\ \text{MPa}$**.

## Key Contributions

1. **Development of high-capacity CPCM ($88.9\ \text{J/g}$) via acid-modified sepiolite (HSEP)/PEG impregnation**:
   - $2.0\ \text{M}\ \text{HCl}$ leaching removed calcite and quartz impurities, expanding surface area by 4.2-fold and accommodating 60 wt.% PEG loading.
2. **24.14 % reduction in 3 d cumulative hydration heat and delayed exothermic peak**:
   - Isothermal calorimetry proved that reversible latent heat absorption buffers the rapid exothermic reaction of alite ($\text{C}_3\text{S}$).
3. **Restoration of 45.6 MPa compressive strength via 0.6 wt.% carbon fiber bridging**:
   - Reinforced weak matrix zones around soft PCM particles with a 3D carbon fiber network, satisfying 100 % of structural strength requirements.
4. **Leak-free thermal cycling durability (>99 % residual mass over 100 cycles)**:
   - Preserved chemical structure (FTIR) and latent heat capacity (DSC) after 50 h at $65\ ^\circ\text{C}$ and 100 repeated phase change cycles.

## Methods

- **Materials and CPCM synthesis (Section 2 & Tables 1–3)**:
  - Sepiolite carrier: Natural SEP $\rightarrow 2.0\ \text{M}\ \text{HCl}$ acid treatment ($80\ ^\circ\text{C}$, 4 h) $\rightarrow$ HSEP ($185.2\ \text{m}^2/\text{g}$, pore volume $0.32\ \text{cm}^3/\text{g}$).
  - Phase change material: PEG 1500 (molecular weight 1500, melting point $44.5\ ^\circ\text{C}$, latent heat $156.2\ \text{J/g}$).
  - Vacuum impregnation: Ethanol solution at HSEP : PEG = 40 : 60 mass ratio $\rightarrow$ filtration and drying $\rightarrow$ PHSEP-1 powder.
  - Cement mixes (W/C = 0.40):
    - Control (CP0): 100 % cement.
    - CP10, CP20, CP30: PHSEP-1 replacing cement at 10, 20, 30 wt.%.
    - CP20-0.3CF, CP20-0.6CF, CP20-0.9CF: CP20 with carbon fibers (length 6 mm, diameter $7\ \mu\text{m}$, tensile strength 3500 MPa) added at 0.3, 0.6, 0.9 wt.%.
- **Testing protocols (Section 2.4)**:
  - Thermal properties: TA Q200 DSC ($20\sim 65\ ^\circ\text{C}$, $5\ ^\circ\text{C/min}$), NETZSCH STA 449F3 TGA ($30\sim 600\ ^\circ\text{C}$).
  - Hydration calorimetry: TA TAM Air 8-channel microcalorimeter ($20.0\ ^\circ\text{C}$, 72 h continuous logging).
  - Mechanical and transport: Compression (ISO 679), Hot Disk TPS 2500S thermal conductivity.

## Results

### 1. Hydration heat, compressive strength, and thermal conductivity across CPCM and CF additions (Tables 4–6 & Figs. 1–8)

| Mix ID | CPCM Dosage (%) | CF Dosage (%) | 3 d Cumulative Heat ($Q_{72h}$, J/g) | Heat Reduction (%) | 28 d Compressive ($f_{c28}$, MPa) | Conductivity ($k$, $\text{W/m}\cdot\text{K}$) | Latent Storage ($\text{J/g}$) |
|---|---|---|---|---|---|---|---|
| **CP0 (Control)** | 0 % | 0.0 % | **318.5 ± 5.2** | 0.0 % (Baseline) | **58.5 ± 1.8** | 1.15 ± 0.03 | 0.0 |
| **CP10** | 10 % | 0.0 % | 292.4 ± 4.5 | −8.19 % | 48.2 ± 1.5 | 0.98 ± 0.02 | 8.8 J/g |
| **CP20** | 20 % | 0.0 % | 265.8 ± 4.0 | −16.55 % | 38.5 ± 1.2 | 0.85 ± 0.02 | 17.6 J/g |
| **CP30** | **30 %** | **0.0 %** | **241.6 ± 3.8 (Lowest)** | **−24.14 %** | **28.5 ± 1.0** | **0.72 ± 0.02** | **26.5 J/g** |
| **CP20-0.3CF** | 20 % | 0.3 % | 268.5 ± 4.2 | −15.70 % | 41.8 ± 1.4 | 0.92 ± 0.02 | 17.5 J/g |
| **CP20-0.6CF (Optimal)** | **20 %** | **0.6 %** | **270.2 ± 4.2** | **−15.16 %** | **45.6 ± 1.5 (+18.4 %)** | **0.99 ± 0.03** | **17.5 J/g** |
| **CP20-0.9CF** | 20 % | 0.9 % | 272.5 ± 4.5 | −14.44 % | 43.2 ± 1.4 | 1.05 ± 0.03 | 17.4 J/g |

### 2. Hydration heat suppression and carbon fiber bridging mechanics
- **Hydration damping**: Exothermic heat during the main acceleration period (12~24 h) triggered latent heat absorption as temperatures approached $44.5\ ^\circ\text{C}$, depressing peak core temperatures by $4\sim 6\ ^\circ\text{C}$.
- **Carbon fiber bridging**: Adding 0.6 % CF formed a 3D reinforcing network that redistributed stress concentrations around CPCM particles, recovering compressive strength to 45.6 MPa.

- **Overall conclusion**: This work demonstrated that acid-modified sepiolite/PEG composite PCMs reduce 3 d cement hydration heat by over 24 % while carbon fiber hybridization preserves 45 MPa structural compressive strength.

## Related Notes

- [[jeon-2023-aas-shape-stabilized-pcm-building-envelope]] — Alkali-activated slag and TESA thermal energy storage aggregates.
- [[hou-2022-microstructure-model-pcm-steel-ball-concrete]] — Computational thermal transport in hollow steel ball encapsulated PCMs.
- [[hou-2025-dynamic-thermal-conductivity-cpcm-model]] — Dynamic effective thermal conductivity model for CPCMs.
- [[high-strength-strain-hardening-composites]] — Carbon-fiber-reinforced high-strength composite systems.

File: wiki/papers/kan-2025-engineered-geopolymer-composites-concrete-repair-bonding.md
---
title: "Engineered geopolymer composites (EGC) for concrete repair and strengthening: Interfacial bond behavior and mechanical performance"
type: source_note
source: "sources/kan-2025-engineered-geopolymer-composites-for-concrete.pdf"
citation: "Kan, L., Lv, L., Chen, H., & Wang, F. (2025). Engineered geopolymer composites (EGC) for concrete repair and strengthening: Interfacial bond behavior and mechanical performance. Construction and Building Materials, 420, 135540."
date: 2026-08-24
tags: [engineered-geopolymer-composites, egc, concrete-repair-strengthening, interfacial-bond-strength, slant-shear-test, splitting-tensile-bond, lili-kan, cbm, landmark-paper]
---

# Interfacial Bond Behavior and Repair Performance of Engineered Geopolymer Composites (EGC): Slant Shear Bond Strength of $28.5\ \text{MPa}$, Tensile Strain Capacity of $8.80\%$, and Monolithic Substrate Failure

## Summary

To prevent interfacial delamination and drying shrinkage cracking in concrete repair and retrofitting while minimizing construction carbon emissions, Professor Lili Kan at USST and Professor Fei Wang at Tongji University evaluated cementless Engineered Geopolymer Composites (EGC). The eco-friendly composite utilizes ground granulated blast-furnace slag (GGBS) and fly ash (FA) activated by an alkaline silicate solution, reinforced with 2.0 vol.% high-strength PE microfibers (**28 d compressive strength $55.0\ \text{MPa}$, uniaxial direct tensile strain capacity $8.80\%$, tensile strength $6.50\ \text{MPa}$**). Through slant shear tests, splitting tensile bond tests, interfacial fracture toughness tests, and SEM-EDS elemental mapping, the authors demonstrated a **140 % increase in slant shear bond strength ($28.5\ \text{MPa}$) and a splitting bond strength of $3.45\ \text{MPa}$ over conventional mortar, achieving 100 % substrate failure and 3D aluminosilicate chemical bonding**.

## Key Contributions

1. **First comprehensive quantification of cementless high-ductility EGC concrete bonding**:
   - Characterized interfacial shear, splitting tensile, and flexural bond behavior across multi-axial stress states and ASTM C882 standards.
2. **Attainment of $28.5\ \text{MPa}$ slant shear bond strength and 100 % substrate failure**:
   - Unlike conventional repair mortars that suffer adhesive joint failure, EGC developed superior interfacial adhesion that forced failure into the concrete substrate.
3. **Complete absorption of restrained drying shrinkage via 8.80 % tensile ductility**:
   - Dispersed curing shrinkage stresses into over 60 saturated microcracks within the EGC overlay, eliminating interfacial shear stress concentrations.
4. **Alkali chemical etching and nano-interlocking mechanism**:
   - Proved that highly alkaline geopolymer gel slightly etches siliceous aggregate surfaces in the existing concrete, forming strong covalent Si-O-Al bonds verified by EDS.

## Methods

- **Materials and EGC mixture proportions (Section 2 & Tables 1–4 & Figs. 1–4)**:
  - Binder: GGBS + FA (GGBS/FA = 1.0, liquid $\text{Na}_2\text{SiO}_3 + \text{NaOH}$, modulus 1.2, W/B = 0.32).
  - Fine aggregates: Micro-silica sand ($d_{50} = 110\ \mu\text{m}$, S/B = 0.30).
  - Reinforcing fibers: High-strength PE microfibers ($V_f = 2.0\ \text{vol.\%}$, length 12 mm, diameter $24\ \mu\text{m}$, tensile strength 3000 MPa, modulus 110 GPa).
  - Substrate concrete: 28 d compressive strength $42.0\ \text{MPa}$ (sandblasted roughness $R_a = 1.8\ \text{mm}$).
- **Bond testing program (Sections 2.3–2.5 & Figs. 5–8)**:
  - Slant shear test: $100 \times 100 \times 300\ \text{mm}$ prisms ($30^\circ$ interface angle, ASTM C882).
  - Splitting tensile bond: $\phi 100 \times 200\ \text{mm}$ composite cylinders (ASTM C496).
  - Direct tension: Dogbone specimens (0.5 mm/min).

## Results

### 1. Slant shear bond strength, splitting tensile bond, and failure modes across repair materials (Section 3 & Tables 5–7 & Figs. 9–14)

| Repair Material System | 28 d Compressive ($f_c$, MPa) | Tensile Strain Capacity ($\varepsilon_u$, %) | Slant Shear Bond ($f_{ss}$, MPa) | Splitting Bond ($f_{sp}$, MPa) | Flexural Bond ($f_b$, MPa) | Interfacial Failure Mode |
|---|---|---|---|---|---|---|
| **Cement Mortar (CM)** | **$45.0 \pm 2.0\ \text{MPa}$** | **<0.02 % (Brittle)** | **$11.8 \pm 0.8\ \text{MPa}$** | **$1.20 \pm 0.10\ \text{MPa}$** | **$2.10 \pm 0.15\ \text{MPa}$** | **Smooth interface debonding** |
| **PVA-ECC (Standard)** | $48.5 \pm 2.2\ \text{MPa}$ | $3.50 \pm 0.30\%$ | $21.5 \pm 1.2\ \text{MPa}$ | $2.65 \pm 0.15\ \text{MPa}$ | $4.85 \pm 0.25\ \text{MPa}$ | Mixed interface/substrate failure |
| **Ultra-Ductile EGC** | **$55.0 \pm 2.5\ \text{MPa}$** | **$8.80 \pm 0.50\%$ (Ultra-ductile)** | **$28.5 \pm 1.4\ \text{MPa}$ (+141 %)** | **$3.45 \pm 0.18\ \text{MPa}$ ($2.9\times$)** | **$6.20 \pm 0.30\ \text{MPa}$ ($3.0\times$)** | **100 % substrate concrete fracture** |

### 2. Interfacial nano-chemical interlocking and shrinkage stress relaxation
- **Geopolymer nano-gel penetration**: Alkaline silicate solution penetrated up to $200\ \mu\text{m}$ into microcracks and pores of the substrate concrete, creating interlocking chemical anchors.
- **Strain-hardening shrinkage relaxation**: The extreme tensile elongation (8.80 %) of EGC completely accommodated restrained shrinkage deformation, eliminating shear debonding stresses.

- **Overall conclusion**: This study demonstrated that high-ductility cementless EGC achieves a slant shear bond strength of 28.5 MPa and 100 % monolithic substrate failure, providing an ideal solution for concrete retrofitting.

## Related Notes

- [[choi-2016-ultra-high-ductile-aas-pe-composite]] — Cementless 7.5% ultra-ductile composite.
- [[alkali-activated-materials]] — Chemistry and reaction mechanisms of alkali-activated geopolymers.
- [[high-strength-strain-hardening-composites]] — Ductile repair composite materials.
- [[concrete-durability-and-service-life]] — Concrete repair, retrofitting, and interfacial durability.

File: wiki/papers/kan-2025-high-temperature-resistance-engineered-geopolymer-composite.md
---
title: "High-temperature resistance of engineered geopolymer composite: Isolating the effects of key components"
type: source_note
source: "sources/kan-2025-high-temperature-resistance-of-engineered-geopolymer.pdf"
citation: "Kan, L., Lv, L., Chen, H., Wen, B., Ma, X., & Wang, F. (2025). High-temperature resistance of engineered geopolymer composite: Isolating the effects of key components. Cement and Concrete Composites, 155, 105820."
date: 2026-08-24
tags: [engineered-geopolymer-composites, egc, high-temperature-resistance, fire-performance, ceramic-sintering, thermal-stability, lili-kan, cement-and-concrete-composites, landmark-paper]
---

# High-Temperature Resistance and Fire Performance ($200\sim 1000\ ^\circ\text{C}$) of Engineered Geopolymer Composites (EGC): Ceramic Sintering at $800\ ^\circ\text{C}$ and 135 % Residual Strength Recovery

## Summary

To overcome the dehydration decomposition of calcium hydrates ($\text{Ca(OH)}_2$ and C-S-H) and severe strength loss suffered by conventional cementitious concretes (OPC/ECC) under fire and extreme thermal shock, Professor Lili Kan at USST and Professor Fei Wang at Tongji University investigated cementless Engineered Geopolymer Composites (EGC) reinforced with 2.0 vol.% fibers. The authors conducted high-temperature electric furnace exposure tests from ambient temperature ($20\ ^\circ\text{C}$) to $200\ ^\circ\text{C}, 400\ ^\circ\text{C}, 600\ ^\circ\text{C}, 800\ ^\circ\text{C}, 1000\ ^\circ\text{C}$, isolating the independent contributions of key components (GGBS/FA ratio, activator modulus, aggregate type, fiber melting). The study demonstrated **100 % elimination of explosive spalling via fiber melting channels, ceramic phase transformation via high-temperature sintering above $800\ ^\circ\text{C}$ in fly-ash-rich matrices, and a remarkable residual strength gain reaching 135 % of ambient compressive strength**.

## Key Contributions

1. **First systematic isolation of component effects in ultra-high-temperature ($1000\ ^\circ\text{C}$) EGC**:
   - Quantified the independent contributions of binder chemistry (GGBS vs FA), alkaline activator concentration, aggregate type, and polymeric fibers to high-temperature microstructural stability.
2. **Attainment of 135 % residual strength recovery via ceramic sintering at $800\sim 1000\ ^\circ\text{C}$**:
   - Proved that unlike degrading cement concrete, amorphous fly-ash geopolymer gels undergo viscous sintering into crystalline leucite and nepheline ceramics at $800\ ^\circ\text{C}$, elevating compressive strength from $45.0\ \text{MPa} \rightarrow 60.8\ \text{MPa}$.
3. **Zero explosive spalling (0.0) and complete volumetric thermal stability**:
   - PVA/PE fiber melting channels provided steam pressure relief that, combined with the low thermal expansion of geopolymers, preserved structural geometry up to $1000\ ^\circ\text{C}$.
4. **Formulation of refractory composite design guidelines**:
   - Established that adjusting the GGBS/FA ratio to 0.3~0.5 simultaneously secures room-temperature tensile ductility and ultra-high-temperature ceramic strength.

## Methods

- **Materials and EGC series (Section 2 & Tables 1–3 & Figs. 1–3)**:
  - Binders: Class F fly ash + GGBS (GGBS/FA ratios = 0.0, 0.3, 0.5, 1.0).
  - Activator: Liquid $\text{Na}_2\text{SiO}_3 + \text{NaOH}$ (modulus $M_s = 1.0\sim 1.5$, W/B = 0.35).
  - Fibers: Kuraray REC15 PVA and high-strength PE fibers ($V_f = 2.0\ \text{vol.\%}$).
- **Thermal exposure and testing protocols (Sections 2.2–2.4 & Figs. 4–7)**:
  - Heating: Electric furnace at $5\ ^\circ\text{C/min}$ to target temperatures (200, 400, 600, 800, 1000 °C), held for 2 h and furnace-cooled.
  - Characterization: 50 mm cube residual compressive strength, TGA/DSC, XRD, MIP, and water absorption (ASTM C20).

## Results

### 1. Residual compressive strength, strength retention, porosity, and phase transitions across temperatures (Section 3 & Tables 4–6 & Figs. 8–15)

| Exposure Temp. ($T$, $^\circ\text{C}$) | GGBS1.0 EGC Strength ($f_c$, MPa) | FA-Dominated (GGBS0.3) Strength | FA-Dominated Strength Retention (%) | Apparent Porosity (ASTM C20, %) | Microstructure & Crystalline Phases |
|---|---|---|---|---|---|
| **$20\ ^\circ\text{C}$ (Ambient)** | **$58.5 \pm 2.5\ \text{MPa}$** | **$45.0 \pm 2.0\ \text{MPa}$** | **100.0 %** | **$16.5 \pm 0.8\%$** | Amorphous N-A-S-H / C-A-S-H gels |
| **$200\ ^\circ\text{C}$** | $54.0 \pm 2.2\ \text{MPa}$ | $42.5 \pm 1.8\ \text{MPa}$ | 94.4 % | $19.2 \pm 0.9\%$ | Free water evaporation, fiber shrinkage |
| **$400\ ^\circ\text{C}$** | $41.0 \pm 1.8\ \text{MPa}$ | $36.0 \pm 1.5\ \text{MPa}$ | 80.0 % | $24.5 \pm 1.2\%$ | Fiber melted, steam relief channels |
| **$600\ ^\circ\text{C}$ (Trough)** | **$26.5 \pm 1.2\ \text{MPa}$** | **$31.5 \pm 1.4\ \text{MPa}$** | **70.0 % (Minimum)** | **$28.2 \pm 1.4\%$** | Gel dehydration shrinkage, microcracks |
| **$800\ ^\circ\text{C}$ (Inversion)** | **$32.0 \pm 1.5\ \text{MPa}$** | **$52.5 \pm 2.2\ \text{MPa}$** | **116.7 % (Inversion)** | **$22.0 \pm 1.0\%$** | **Sintering initiated, ceramization** |
| **$1000\ ^\circ\text{C}$ (Ceramic)** | **$38.5 \pm 1.8\ \text{MPa}$** | **$60.8 \pm 2.5\ \text{MPa}$** | **135.1 % (>Ambient)** | **$18.5 \pm 0.9\%$ (Dense)** | **Crystalline leucite and nepheline** |

### 2. High-temperature sintering and microstructural analysis
- **Fly ash geopolymer sintering mechanics**: Above $800\ ^\circ\text{C}$, the aluminosilicate network underwent viscous sintering, closing microcracks and transforming into dense crystalline ceramic phases that boosted compressive strength to 135 % of its room-temperature value.
- **Influence of GGBS dosage**: High GGBS content promoted room-temperature strength but suffered calcium phase decomposition at $800\ ^\circ\text{C}$; thus an FA/GGBS ratio of 3:1 was optimal for refractory performance.

- **Overall conclusion**: This work demonstrated that fly-ash-based EGC undergoes ceramic sintering at $800\sim 1000\ ^\circ\text{C}$, elevating its compressive strength to 135 % of room-temperature levels while completely preventing explosive spalling.

## Related Notes

- [[felekoglu-2014-high-temperature-mechanical-properties-microstructure-ecc]] — High-temperature fire performance and microstructure of ECC.
- [[han-2022-impact-resistance-engineered-geopolymer-composite-cold-temperatures]] — Impact resistance of EGC at cryogenic temperatures.
- [[alkali-activated-materials]] — Chemistry and structural frameworks of alkali-activated geopolymers.
- [[concrete-durability-and-service-life]] — High-temperature fire resistance and extreme environmental durability.

File: wiki/papers/kan-2025-low-cost-engineered-geopolymer-composites-hybrid-pe-fibers.md
---
title: "Low-cost engineered geopolymer composites hybridized with high and low modulus polyethylene (PE) fibers"
type: source_note
source: "sources/kan-2025-low-cost-engineered-geopolymer-composites-hybridized.pdf"
citation: "Kan, L., Zhang, L., Dai, L., Gan, Y., Wang, Z., & Wu, C. (2025). Low-cost engineered geopolymer composites hybridized with high and low modulus polyethylene (PE) fibers. Construction and Building Materials, 422, 135800."
date: 2026-08-24
tags: [engineered-geopolymer-composites, egc, low-cost-egc, hybrid-pe-fibers, high-modulus-pe, low-modulus-pe, tensile-strain-hardening, lili-kan, cbm, landmark-paper]
---

# Development of Low-Cost Ultra-Ductile Engineered Geopolymer Composites (Hybrid-EGC) via High- and Low-Modulus PE Fiber Hybridization: 45 % Fiber Cost Reduction and 6.80 % Tensile Ductility

## Summary

To resolve the high material cost barrier that hinders large-scale commercialization of ductile EGC due to expensive high-modulus polyethylene fibers (HM-PE: $E_f = 110\ \text{GPa}$), Professor Lili Kan at USST and Professor Chao Wu at Imperial College London developed a cost-effective hybrid EGC. The material synergistically combines high-modulus HM-PE with low-cost, low-modulus PE fibers (LM-PE: $E_f = 12\ \text{GPa}$, approximately 1/5 the unit cost) at an optimal 1.0:1.0 ratio (total volume fraction $V_f = 2.0\ \text{vol.\%}$) within a cementless alkali-activated slag/fly ash geopolymer matrix. Direct tension tests, 28 d compressive strength, DIC strain tracking, and SEM pullout fractography demonstrated a **45 % reduction in fiber material cost, a 28 d compressive strength of $48.5\ \text{MPa}$, an ultimate tensile strength of $4.50\ \text{MPa}$, an ultimate tensile strain capacity of 6.80 %, and over 50 saturated microcracks ($w \le 35\ \mu\text{m}$)**.

## Key Contributions

1. **First hybrid fiber bridging architecture combining HM-PE and LM-PE**:
   - Engineered dual bridging synergy between rigid high-strength support (HM-PE) and flexible high-elongation pullout (LM-PE), achieving saturated pseudo-strain-hardening at low cost.
2. **45 % reduction in fiber raw material cost while securing 6.80 % tensile ductility**:
   - Halved the dosage of expensive HM-PE while reliably delivering 6.80 % direct tensile strain capacity, securing commercial constructability.
3. **Sequential energy dissipation mechanism during pullout and rupture**:
   - High-modulus HM-PE resisted initial cracking stresses, while compliant LM-PE stretched and pulled out progressively in the large deformation stage, providing secondary bridging energy.
4. **Formulation of design standards for eco-friendly building envelopes**:
   - Provided practical mix design rules for ultra-low-carbon, cost-effective structural elements using blended slag/fly ash binders and hybrid PE fibers.

## Methods

- **Materials and Hybrid-EGC mixture design (Section 2 & Tables 1–4 & Figs. 1–3)**:
  - Binder: GGBS + Class F fly ash (GGBS/FA = 1.0, liquid $\text{Na}_2\text{SiO}_3 + \text{NaOH}$, modulus 1.2, W/B = 0.35).
  - Aggregate: Micro-silica sand ($d_{50} = 110\ \mu\text{m}$, S/B = 0.30).
  - Reinforcing fibers (total $V_f = 2.0\ \text{vol.\%}$):
    1. HM-PE: $d_f = 24\ \mu\text{m}, L_f = 12\ \text{mm}, \sigma_f = 3000\ \text{MPa}, E_f = 110\ \text{GPa}$.
    2. LM-PE: $d_f = 20\ \mu\text{m}, L_f = 12\ \text{mm}, \sigma_f = 1200\ \text{MPa}, E_f = 12\ \text{GPa}$ (unit cost 1/5).
  - Hybrid series: `HM2.0`, `HM1.5+LM0.5`, `HM1.0+LM1.0`, `HM0.5+LM1.5`, `LM2.0`.
- **Mechanical testing (Sections 2.2–2.4 & Figs. 4–6)**:
  - Direct tension: Dogbone specimens (80 mm gauge length, 0.5 mm/min).
  - Compressive strength: 50 mm cubes at 28 d and SEM fractography.

## Results

### 1. Mechanical properties, crack patterns, and cost reduction across fiber hybrid ratios (Section 3 & Tables 5–7 & Figs. 7–11)

| Mix ID (HM:LM Ratio) | 28 d Compressive ($f_c$, MPa) | First Crack Strength ($\sigma_{fc}$, MPa) | Tensile Strength ($\sigma_{tu}$, MPa) | Tensile Strain Capacity ($\varepsilon_u$, %) | Crack Spacing ($x_d$, mm) | Fiber Cost Reduction (%) |
|---|---|---|---|---|---|---|
| **HM2.0 (Pure HM, Control)** | **$55.0 \pm 2.2\ \text{MPa}$** | **$3.20 \pm 0.15\ \text{MPa}$** | **$6.20 \pm 0.30\ \text{MPa}$** | **$8.50 \pm 0.50\%$** | **$1.5 \pm 0.1\ \text{mm}$** | **0.0 % (Baseline, Max cost)** |
| **HM1.5+LM0.5** | $52.0 \pm 2.0\ \text{MPa}$ | $3.00 \pm 0.15\ \text{MPa}$ | $5.50 \pm 0.25\ \text{MPa}$ | $7.80 \pm 0.45\%$ | $1.8 \pm 0.2\ \text{mm}$ | 22.5 % |
| **HM1.0+LM1.0 (Optimal)** | **$48.5 \pm 1.8\ \text{MPa}$** | **$2.75 \pm 0.12\ \text{MPa}$** | **$4.50 \pm 0.20\ \text{MPa}$** | **$6.80 \pm 0.40\%$ (Ultra-ductile)** | **$2.1 \pm 0.2\ \text{mm}$ (Dense)** | **45.0 % (Half cost)** |
| **HM0.5+LM1.5** | $44.0 \pm 1.8\ \text{MPa}$ | $2.40 \pm 0.10\ \text{MPa}$ | $3.60 \pm 0.18\ \text{MPa}$ | $4.20 \pm 0.30\%$ | $3.5 \pm 0.3\ \text{mm}$ | 67.5 % |
| **LM2.0 (Pure LM)** | **$38.5 \pm 1.5\ \text{MPa}$** | **$2.10 \pm 0.10\ \text{MPa}$** | **$2.65 \pm 0.15\ \text{MPa}$** | **$2.10 \pm 0.20\%$** | $6.2 \pm 0.5\ \text{mm}$ | **80.0 % (Lowest cost)** |

### 2. Sequential bridging synergy and interfacial microstructure
- **Dual bridging synergy**: High-modulus HM-PE arrested initial crack opening, while ductile LM-PE pulled out without rupturing under large deformations, achieving 6.80 % tensile strain capacity.
- **Economic viability**: Halved costly fiber consumption while maintaining more than 300-fold higher tensile strain capacity than ordinary concrete.

- **Overall conclusion**: This work demonstrated that hybridizing high- and low-modulus PE fibers cuts fiber material cost by 45 % while achieving 6.80 % tensile strain capacity in sustainable geopolymer composites.

## Related Notes

- [[choi-2016-ultra-high-ductile-aas-pe-composite]] — Cementless 7.5% ultra-ductile composite.
- [[kan-2025-engineered-geopolymer-composites-concrete-repair-bonding]] — Interfacial bonding of ultra-ductile EGC overlays.
- [[alkali-activated-materials]] — Alkali-activated geopolymer materials and frameworks.
- [[high-strength-strain-hardening-composites]] — Strain-hardening composite materials.
