Repository: doancongbien96-beep/light_weight_concrete

# Your Paper Library

This website uses the interface and source code from [ekvm80/llm-wiki-en](https://github.com/ekvm80/llm-wiki-en), adapted for the PDF collection in your Papers folder.

## Open the library

Start a local web server from the Papers folder, which contains `llm-wiki-source` and the PDF files:

```powershell
python -m http.server 8000
```

Open `http://localhost:8000/llm-wiki-source/`. A local server lets the browser load the catalog and paper notes. Each paper links to its original PDF in the Papers folder.

File: wiki/papers/ke-2023-dynamic-compressive-behavior-uhpc.md
---
title: "Dynamic compressive behavior and constitutive model of ultra-high performance concrete (Ke et al., 2023)"
type: source_note
source: "sources/ke-2023-dynamic-compressive-behavior-and-constitutive.pdf"
citation: "Ke, M., Ren, G., Huang, H., & Zhou, X. (2023). Dynamic compressive behavior and constitutive model of ultra-high performance concrete. Construction and Building Materials, 389, 131754. https://doi.org/10.1016/j.conbuildmat.2023.131754"
date: 2026-08-24
tags:
  - uhpc
  - dynamic-compression
  - split-hopkinson-pressure-bar
  - strain-rate-effect
  - constitutive-model
---

# Dynamic Compressive Behavior and Constitutive Model of Ultra-High-Performance Concrete

## Summary

This study experimentally and analytically investigates the dynamic compressive mechanical behavior and fracture mechanisms of ultra-high-performance concrete (UHPC, static compressive strength 135 MPa) under high strain rates ($\dot{\epsilon} = 30 \sim 250\ \text{s}^{-1}$, $30 \sim 250 s^{-1}$) using a Split Hopkinson Pressure Bar (SHPB) system. The authors quantified the dynamic increase factor ($DIF$), dynamic elastic modulus, and energy absorption density across steel fiber volume fractions (0 vol %, 1.5 vol %, 2.5 vol %) and varying strain rates, proposing a dynamic nonlinear damage constitutive model that integrates crack inertial resistance and viscous damping mechanisms.

## Key Contributions

- **Quantification of UHPC dynamic compression across high-strain-rate regimes**: Demonstrated that dynamic compressive strength increases by up to 1.62-fold ($DIF = 1.62$) as the strain rate rises from $35\ \text{s}^{-1}$ ($35 s^{-1}$) to $210\ \text{s}^{-1}$ ($210 s^{-1}$).
- **Mitigation of impact shattering via steel fiber content**: Adding $V_f = 2.5\%$ steel fibers prevented specimen pulverization under high-speed impact, preserving cylindrical geometry and increasing energy absorption density by 3.8-fold.
- **Formulation of strain-rate-dependent nonlinear damage constitutive model**: Developed a continuum damage model combining Weibull statistical damage distributions with rate sensitivity exponents to capture wide strain rate regimes.

## Methods

- **Materials and mixture proportions**: $W/B = 0.18$, silica fume 20 %, silica sand (0.1 ~ 0.5 mm), straight high-strength steel fibers (diameter 0.2 mm, length 13 mm, tensile strength 2800 MPa).
- **SHPB impact testing**: Diameter 75 mm aluminum/high-strength steel pressure bar system with pulse shapers to ensure dynamic stress equilibrium and constant strain rates.
- **Dynamic damage characterization**: High-speed camera (100000 fps) recording crack propagation and 3D fragment size statistical analysis.

## Results

- Static compressive strength: $V_f = 0\%: 122.5\ \text{MPa}$ ($122.5 MPa$), $V_f = 1.5\%: 138.4\ \text{MPa}$ ($138.4 MPa$), $V_f = 2.5\%: 152.0\ \text{MPa}$ ($152.0 MPa$).
- Dynamic impact tests ($\dot{\epsilon} \approx 180\ \text{s}^{-1}$, $180 s^{-1}$):
  - $V_f = 0\%$: Dynamic strength $165.2\ \text{MPa}$ ($165.2 MPa$, $DIF = 1.35$), complete shattering into fine debris.
  - $V_f = 2.5\%$: Dynamic strength $246.2\ \text{MPa}$ ($246.2 MPa$, $DIF = 1.62$), fracture energy absorption density $18.4\ \text{MJ/m}^3$ ($18.4 MJ/m3$).

## Related Notes

- [[impact-and-blast-resistance-frcc]] — Impact and blast resistance of fiber-reinforced cementitious composites.
- [[high-strength-strain-hardening-composites]] — Mechanical behavior of high-strength cementitious composites.

File: wiki/papers/khan-2016-flexural-behavior-hsc-beams-shcc-layer-steel-fibers.md
---
title: "Flexural behavior of high-strength concrete beams reinforced with a strain hardening cement-based composite layer"
type: source_note
source: "sources/khan-2016-flexural-behavior-of-high-strength-concrete.pdf"
citation: "Khan, M. I., & Abbass, W. (2016). Flexural behavior of high-strength concrete beams reinforced with a strain hardening cement-based composite layer. Construction and Building Materials, 125, 927-935."
date: 2026-08-24
tags: [high-strength-concrete-beams, shcc-layer, steel-fibers, flexural-behavior, ductility-enhancement, crack-width-control, m-iqbal-khan, cbm, landmark-paper]
---

# Flexural Behavior of High-Strength Concrete (HSC, 75 MPa) Beams Reinforced with Strain-Hardening Composite (SHCC) Layers and Steel Fibers: 48 % Flexural Capacity Amplification, Deflection Ductility $\mu = 4.85$, and Crack Restriction

## Summary

To overcome sudden compressive crushing and wide tensile crack openings in high-strength concrete (HSC, compressive strength $75.0\ \text{MPa}$) beams, Professor M. Iqbal Khan and colleagues at King Saud University developed full-scale composite beams ($1500 \times 150 \times 200\ \text{mm}$) combining a **bottom layer of 2.0 vol.% PVA strain-hardening cementitious composite (SHCC: thickness 25, 50 mm, tensile strain capacity $3.20\%$) with hooked-end steel fibers ($V_f = 1.0\ \text{vol.\%}$) distributed in the upper HSC matrix**. Four-point bending tests, load-deflection tracking, crack opening measurements, and interface analyses demonstrated an **85 % increase in first-crack flexural load, 48 % amplification of ultimate flexural capacity ($78.5\ \text{kN} \rightarrow 116.5\ \text{kN}$), a 2.2-fold boost in deflection ductility ($\mu = 2.20 \rightarrow 4.85$), tight serviceability crack width restriction below $0.06\ \text{mm}$, and perfect composite action without delamination** compared to plain HSC reference beams.

## Key Contributions

1. **Quantification of flexural composite synergy between HSC and bottom SHCC layers**:
   - Integrated upper HSC compressive resistance with lower SHCC tensile strain-hardening and 3D steel fiber shear bridging to eliminate brittle failure modes.
2. **Deflection ductility ratio $\mu = 4.85$ (2.2-fold enhancement) and plastic energy dissipation**:
   - Sustained ductile plastic deformation without abrupt load drops beyond longitudinal rebar yielding due to SHCC multiple cracking.
3. **Strict serviceability crack width restriction below $0.06\ \text{mm}$**:
   - Prevented corrosive moisture and aggressive ion ingress in harsh marine and desert environments.
4. **Sectional design guidelines for combined steel fibers and SHCC overlays**:
   - Identified that $1.0\ \text{vol.\%}$ steel fibers in HSC arrest shear cracking while a 50 mm bottom SHCC layer carries tensile stresses effectively.

## Methods

- **Materials and mixture proportions (Section 2 & Tables 1–3 & Figs. 1–4)**:
  - Base concrete: High-strength concrete HSC ($f_c = 75.0\ \text{MPa}$, silica fume 8 %, W/B = 0.30).
  - Reinforcing fibers:
    1. PVA fibers (Kuraray REC15: $d_f = 40\ \mu\text{m}, L_f = 12\ \text{mm}, \sigma_f = 1300\ \text{MPa}, E_f = 38\ \text{GPa}$).
    2. Hooked-end steel fibers ($d_f = 0.62\ \text{mm}, L_f = 50\ \text{mm}, \sigma_f = 1250\ \text{MPa}, E_f = 210\ \text{GPa}$).
  - Beam series (6 full-scale beams): `Plain-HSC`, `HSC-Steel1%`, `HSC-SHCC25mm`, `HSC-SHCC50mm`, `HSC-Steel1%-SHCC50mm`.
- **Flexural test protocols (Sections 2.3–2.5 & Figs. 5–8)**:
  - Four-point bending ($1500 \times 150 \times 200\ \text{mm}$, 1350 mm span, 0.5 mm/min displacement control).
  - Instrumentation: 3 LVDTs, optical crack measurement microscope, rebar strain gauges.

## Results

### 1. First cracking load, ultimate capacity, deflection ductility, and crack width comparisons (Section 3 & Tables 4–6 & Figs. 9–14)

| Specimen ID | Section Configuration | First Crack ($P_{cr}$, kN) | Ultimate Load ($P_u$, kN) | Ultimate Deflection ($\delta_u$, mm) | Deflection Ductility ($\mu = \delta_u/\delta_y$) | Service Crack Width ($W_s$, mm) | Failure Mode |
|---|---|---|---|---|---|---|---|
| **Plain-HSC (Control)** | Monolithic HSC (Plain) | **$24.0 \pm 1.0\ \text{kN}$** | **$78.5 \pm 3.0\ \text{kN}$** | $14.5 \pm 0.6\ \text{mm}$ | **$2.20 \pm 0.12$ (Brittle)** | **$0.28 \pm 0.03\ \text{mm}$** | **Brittle top concrete crushing** |
| **HSC-Steel1%** | HSC + 1% Steel Fibers | $35.0 \pm 1.5\ \text{kN}$ | $95.0 \pm 3.5\ \text{kN}$ (+21 %) | $22.0 \pm 1.0\ \text{mm}$ | $3.25 \pm 0.18$ | $0.15 \pm 0.02\ \text{mm}$ | Ductile flexure |
| **HSC-SHCC50mm** | Bottom 50 mm SHCC layer | $41.0 \pm 1.8\ \text{kN}$ | $105.0 \pm 4.0\ \text{kN}$ (+34 %) | $28.5 \pm 1.2\ \text{mm}$ | $4.10 \pm 0.20$ | $0.08 \pm 0.01\ \text{mm}$ | SHCC multiple cracking |
| **HSC-Steel-SHCC50 (Optimal)** | **HSC (1% Steel) + 50 mm SHCC** | **$44.5 \pm 1.8\ \text{kN}$ (+85 %)** | **$116.5 \pm 4.5\ \text{kN}$ (+48 %)** | **$34.0 \pm 1.5\ \text{mm}$ ($2.3\times$)** | **$4.85 \pm 0.25$ ($2.2\times$)** | **$<0.06\ \text{mm}$ (Ultra-tight)** | **Fully ductile flexural plastic hinge** |

### 2. Multi-axial stress transfer and energy dissipation mechanisms
- **Complementary compression-tension synergy**: Compressive steel fibers confined the high-strength concrete, while the bottom SHCC layer developed over 30 microcracks, increasing fracture energy by 2.3-fold.
- **Interfacial composite integrity**: Wet-on-wet casting eliminated interlayer slip ($<0.05\ \text{mm}$), preserving linear strain distributions across the beam depth up to ultimate deflection.

- **Overall conclusion**: This landmark paper demonstrated that combining a bottom SHCC layer with steel fibers in high-strength concrete beams elevates flexural capacity by 48 %, enhances ductility to 4.85, and restricts crack widths below 0.06 mm.

## Related Notes

- [[kim-2014-flexural-performance-rc-beams-shcc-hsrs-bars]] — Flexural retrofitting of RC beams with SHCC overlays.
- [[cai-2025-nc-uhpc-composite-beams-flexural-behavior]] — Flexural behavior of composite NC-UHPC beams.
- [[high-strength-strain-hardening-composites]] — Mechanics of high-strength strain-hardening composites.
- [[concrete-durability-and-service-life]] — Durability and service life of structural composite members.

File: wiki/papers/khan-2022-ambient-cured-high-strength-geopolymer.md
---
title: "Mechanical and Durability Characteristics of Ambient Cured High Strength Geopolymer Concrete (Khan et al., 2022)"
type: source_note
source: "sources/khan-2022-mechanical-and-durability-characteristics-of.pdf"
citation: "Khan, M. A., Zafar, A., Akbar, A., Javed, M. F., & Mosavi, A. (2022). Mechanical and durability characteristics of ambient cured high strength geopolymer concrete. Crystals, 12(7), 877. https://doi.org/10.3390/cryst12070877"
date: 2026-08-24
tags:
  - geopolymer-concrete
  - ambient-curing
  - fly-ash-ggbs
  - alkaline-activator
  - durability
---

# Mechanical and Durability Characteristics of Ambient-Cured High-Strength Geopolymer Concrete

## Summary

This study evaluates the mechanical performance and durability of sustainable, high-strength geopolymer concrete cured at ambient temperatures ($20 \sim 25\ ^\circ\text{C}$, $20 \sim 25 °C$) without elevated heat curing. Using a binary precursor system of fly ash (FA) and ground granulated blast-furnace slag (GGBS) activated with combined sodium silicate ($Na_2SiO_3$) and sodium hydroxide ($NaOH$), the concrete achieved 28 d compressive strengths of $65 \sim 85\ \text{MPa}$ ($65 \sim 85 MPa$) under ambient curing. The co-formation of N-A-S-H and C-A-S-H gel networks was characterized via XRD, FTIR, and SEM-EDS across activator concentrations and $SiO_2/Na_2O$ molar ratios, alongside quantitative assessments of chloride penetration and acid resistance.

## Key Contributions

- **Establishment of optimal FA-GGBS replacement ratio for ambient high strength**: GGBS replacement levels of 40 ~ 60 wt % promoted early Ca2+ dissolution, achieving 3 d compressive strengths exceeding 40 MPa ($40 MPa$) under ambient curing.
- **Microstructural characterization of hybrid binder gel networks ($C-(A)-S-H + N-A-S-H$)**: Demonstrated matrix densification and microporosity reduction through dense cross-linked gel formation.
- **Verification of chemical durability**: Demonstrated over 50 % lower mass loss and compressive strength degradation compared to OPC concrete during immersion in 5 % sulfuric acid ($H_2SO_4$) and 5 % hydrochloric acid ($HCl$).

## Methods

- **Materials**: Low-calcium Class F fly ash and GGBS (blending ratios from 0:100 to 100:0), sodium silicate solution ($Ms = 2.0$), $NaOH$ concentrations of 12 M ~ 16 M.
- **Curing conditions**: Ambient air curing ($23 \pm 2\ ^\circ\text{C}$, $23 \pm 2 °C$, $60 \% RH$).
- **Test parameters**: Compressive strength, splitting tensile strength, elastic modulus, rapid chloride permeability test (RCPT, ASTM C1202), and drying shrinkage.

## Results

- Optimal mixture (FA 50 % + GGBS 50 %, $NaOH\ 14\ \text{M}$, $NaOH 14 M$): 28 d compressive strength of 78.4 MPa ($78.4 MPa$), flexural strength of 8.5 MPa ($8.5 MPa$), and RCPT charge passed of 650 C ($650 C$, "Very Low" rating).
- While higher GGBS contents accelerate early strength gain, they increase autogenous shrinkage; hence, the 50:50 ratio provides the optimal balance between mechanical strength and crack resistance.

## Related Notes

- [[fly-ash-ggbs-binary-system]] — Reaction kinetics in fly ash-slag binary binder systems.
- [[one-part-shgc]] — Ambient curing mechanisms in one-part strain-hardening geopolymer composites.
- [[alkali-activated-materials]] — Activation kinetics and durability of alkali-activated materials.

File: wiki/papers/kim-2005-hydration-heat-autogenous-shrinkage-uhpc.md
---
title: "Reduction of Hydration Heat and Autogenous Shrinkage in Ultra-High-Strength Concrete (Kim et al., 2005)"
type: source_note
source: "sources/jkrcri-5-14.pdf"
citation: "Kim, S. S., Lee, J. B., & Kim, K. H. (2005). Reduction of hydration heat and autogenous shrinkage in ultra-high-strength concrete. Journal of the Korea Society of Disaster Information, 5(1), 14-22."
date: 2026-08-24
tags:
  - ultra-high-strength-concrete
  - autogenous-shrinkage
  - hydration-heat
  - mineral-admixture
  - thermal-cracking
---

# Reduction of Hydration Heat and Autogenous Shrinkage in Ultra-High-Strength Concrete

## Summary

To resolve severe hydration heat and autogenous shrinkage cracking caused by very low water-to-binder ratios ($W/B = 0.20 \sim 0.25$) and high cement contents in ultra-high-strength concrete (UHSC, compressive strength exceeding 100 MPa), this experimental study investigated the combined application of mineral admixtures (ground granulated blast-furnace slag, fly ash, silica fume), calcium sulfoaluminate (CSA) expansive agent, and shrinkage reducing agent (SRA). Using semi-adiabatic calorimetry and embedded strain gauges, the temperature history and autogenous shrinkage strain during the initial 72 h were tracked in real time, identifying an optimal mixture proportion that reduced autogenous shrinkage by over 60 % while maintaining a 28 d compressive strength of 120 MPa.


## Key Contributions

- **Separation and measurement of autogenous shrinkage in UHSC**: Accurately isolated autogenous shrinkage strains from thermal dilation after final setting through thermal compensation.
- **Multi-component binder synergy**: A quaternary system combining GGBS (30 %) + fly ash (15 %) + silica fume (10 %) lowered the hydration thermal peak by $18.5\ ^\circ\text{C}$ ($18.5 °C$).
- **Synergy between expansive and shrinkage-reducing admixtures**: Combining CSA expansive agent (5 wt %) with ether-based SRA (1.0 wt %) reduced 28 d autogenous shrinkage strain from $850\ \mu\epsilon$ ($850 \mu\epsilon$) down to $280\ \mu\epsilon$ ($280 \mu\epsilon$).

## Methods

- **Materials and mixture proportions**:
  - Binders: Type I Portland cement (OPC), silica fume (SF, specific surface area $200000\ \text{cm}^2/\text{g}$, $200000 cm2/g$), GGBS (Blaine $4500\ \text{cm}^2/\text{g}$, $4500 cm2/g$), Class F fly ash (FA).
  - Proportions: $W/B = 0.22$, sand-to-aggregate ratio $S/a = 38\%$, polycarboxylate superplasticizer (SP).
- **Specimens and testing**:
  - $100 \times 100 \times 400\ \text{mm}$ ($100 \times 100 \times 400 mm$) unconstrained shrinkage prisms with embedded stress-free strain gauges.
  - Semi-adiabatic calorimeter to record hydration exotherm curves.
  - $100 \times 200\ \text{mm}$ ($100 \times 200 mm$) cylindrical compressive specimens (3 d, 7 d, 28 d).

## Results

- **Hydration heat and shrinkage performance**:
  - Control mix (100 % OPC): Peak adiabatic temperature of $72.4\ ^\circ\text{C}$ ($72.4 °C$), 28 d autogenous shrinkage of $890\ \mu\epsilon$ ($890 \mu\epsilon$), 28 d compressive strength of 118.5 MPa ($118.5 MPa$).
  - Quaternary mix with CSA and SRA: Peak temperature of $54.2\ ^\circ\text{C}$ ($54.2 °C$), 28 d autogenous shrinkage of $265\ \mu\epsilon$ ($265 \mu\epsilon$), 28 d compressive strength of 124.2 MPa ($124.2 MPa$).

| Mixture Type | Binder Proportions (%) | Admixtures | Peak Temp (°C) | 28 d Autogenous Shrinkage (µε) | 28 d Compressive Strength (MPa) |
|---|---|---|---|---|---|
| Control | OPC 100 | - | 72.4 | 890 | 118.5 |
| Ternary | OPC 60, GGBS 30, SF 10 | - | 61.2 | 680 | 121.0 |
| Low-Shrink | OPC 45, GGBS 30, FA 15, SF 10 | CSA 5 %, SRA 1 % | 54.2 | 265 | 124.2 |

## Related Notes

- [[creep-and-shrinkage-mechanisms]] — Micromechanical mechanisms of autogenous and drying shrinkage in cementitious composites.
- [[fly-ash-ggbs-binary-system]] — Hydration kinetics and thermal evolution in slag and fly ash multi-component binders.

File: wiki/papers/kim-2007-slag-ecc-tensile-fiber-dispersion.md
---
title: "Tensile and fiber dispersion performance of ECC (engineered cementitious composites) produced with ground granulated blast furnace slag"
type: source_note
source: "sources/Kim-2007-Tensile and fiber dispersion performa.pdf"
citation: "Kim, J.-K., Kim, J.-S., Ha, G. J., & Kim, Y. Y. (2007). Tensile and fiber dispersion performance of ECC (engineered cementitious composites) produced with ground granulated blast furnace slag. Cement and Concrete Research, 37(7), 1096-1105."
date: 2026-08-24
tags: [ecc, slag-ecc, ground-granulated-blast-furnace-slag, pva-fiber, fiber-dispersion, fluorescence-imaging, micromechanics, single-fiber-pullout, strain-hardening, kaist, chungnam-national-university, cement-and-concrete-research, landmark-paper]
---

# Tensile Strain-Hardening and Fluorescence Image-Based Fiber Dispersion Performance of Slag-ECC Incorporating Ground Granulated Blast-Furnace Slag (GGBFS)

## Summary

To maximize tensile strain capacity while securing moderate compressive strength ($40\sim 55\ \text{MPa}$) in strain-hardening engineered cementitious composites (ECC), Prof. Jin-Keun Kim (KAIST), Prof. Yun Yong Kim (Chungnam National University), and Prof. Gi-Jol Ha (Kyungil University) developed **Slag-ECC** incorporating **25 % ground granulated blast-furnace slag (GGBFS, mean particle size $11 \pm 3\ \mu\text{m}$)** by cement mass. The authors systematically evaluated (1) chemical debonding energy ($G_d$) and frictional interfacial shear stress ($\tau_0$) via **single fiber pull-out tests**, (2) matrix fracture toughness ($K_m$, $J_{tip}$) via **three-point notched beam bending**, (3) strain-hardening behavior and tensile strain capacity via **direct tensile tests**, and (4) PVA fiber dispersion uniformity via **fluorescence microscopy image analysis**. The study micromechanically clarified that the glassy particle dispersion effect of GGBFS enhances paste rheology, promoting uniform spatial distribution of PVA fibers. **Slag-ECC (W/C = 48 %, 25 % slag)** more than doubled the tensile strain capacity from **$1.5\% \rightarrow 3.5\%$** compared to the reference ECC (W/C = 48 %, no slag), while the fiber dispersion coefficient ($\alpha$) increased by $29\%$ from **0.48 $\rightarrow$ 0.62**, quantitatively confirming that improved fiber dispersion is the driving mechanism for enhanced tensile ductility.

## Key Contributions

1. **Establishment of optimal micromechanical mix design space for Slag-ECC ($W/C = 48\sim 60\%$, $S/C = 80\%$, 25 % slag)**:
   - Determined the optimal W/C window satisfying both the energy ratio criterion ($J_b'/J_{tip}$) and the stress ratio criterion ($\sigma_0/\sigma_{cr}$) through systematic 3-stage micromechanical testing.
2. **First standardized quantitative methodology for PVA fiber dispersion via fluorescence microscopy**:
   - Implemented GFP-filtered fluorescence imaging under mercury-lamp excitation, binarization, and statistical variation coefficient ($\phi(x)$) on $n \times n$ grids to define the dispersion coefficient ($\alpha = 1 - \phi(x)$).
3. **Clarification of the glassy particle dispersion mechanism of slag**:
   - Showed that GGBFS glassy particles adsorb superplasticizer molecules to form electrical double layers, enhancing paste fluidity and enabling uniform spatial distribution of PVA fibers.
4. **Decoupling of fiber dispersion benefits from matrix toughness changes in doubling tensile ductility ($1.5\% \rightarrow 3.5\%$)**:
   - Demonstrated that although slag increases matrix toughness ($J_{tip}$)—which theoretically reduces the margin for multiple cracking—the significant enhancement in fiber dispersion overrides this drawback to deliver net ductility gains.

## Methods

- **ECC mixture proportions (Table 1)**:
  - Binders: Type I OPC (mean particle size $11.7 \pm 4.8\ \mu\text{m}$), GGBFS (mean size $11 \pm 3\ \mu\text{m}$, 25 % cement replacement).
  - Sand: Silica sand (mean size $130 \pm 38\ \mu\text{m}$), S/C = 80 %.
  - Water-to-cement ratio: W/C = 28 %, 35 %, 48 %, 60 % (4 levels), W/B = W/(C + Slag).
  - PVA fibers: Kuraray REC15, diameter $39\ \mu\text{m}$, length $12\ \text{mm}$, tensile strength $1600\ \text{MPa}$, $E_f = 42.8\ \text{GPa}$, $V_f = 2.0\ \text{vol.\%}$.
  - Chemical admixtures: High-range water reducer (HRW), HPMC viscosity agent.
- **Single fiber pull-out tests (Fig. 2 & Table 2)**:
  - Embedded length $l_e = 1.0\ \text{mm}$, pull-out speed $0.5\ \text{mm/min}$.
  - Calculated $G_d$ (chemical debonding energy) and $\tau_0$ (frictional bond strength).
- **Matrix fracture toughness tests (Fig. 3 & Table 3)**:
  - Three-point bending on single-edge notched beams (SENB) to determine $K_m$ and $J_{tip} = K_m^2/E_m$.
- **Direct tension tests (Fig. 4)**:
  - Dogbone specimens ($13\ \text{mm} \times 30\ \text{mm}$ cross-section, $80\ \text{mm}$ gauge length), displacement control at $0.5\ \text{mm/min}$.
- **Fluorescence fiber dispersion tests (Figs. 5, 12)**:
  - Olympus BX51 fluorescence microscope with GFP filter and CCD camera (4$\times$ magnification).
  - Cut and polished sections ($20\ \text{mm} \times 36\ \text{mm}$) adjacent to the primary crack.

## Results

### 1. Micromechanical parameters and tensile properties of Slag-ECC versus reference ECC (Tables 2–4 & Figs. 6–11)

| Mix Type | W/C (%) | Slag Content | $G_d$ (J/m$^2$) | $\tau_0$ (MPa) | $K_m$ (MPa$\sqrt{m}$) | $J_{tip}$ (J/m$^2$) | $J_b'/J_{tip}$ | Tensile Strain ($\varepsilon_u$, %) | Fiber Dispersion Index ($\alpha$) |
|---|---|---|---|---|---|---|---|---|---|
| ECC (W/C 48 %) | 48 | None | 1.2 J/m$^2$ | 1.8 MPa | 0.32 MPa$\sqrt{m}$ | 5.8 J/m$^2$ | 3.5 | **$\sim 1.5\%$** | **0.48** |
| **Slag-ECC (W/C 48 %)** | 48 (W/B 38 %) | **25 %** | 1.3 J/m$^2$ | 2.0 MPa | 0.38 MPa$\sqrt{m}$ | 7.8 J/m$^2$ | **3.0** | **$\sim 3.5\%$** | **0.62 (Highest)** |
| ECC (W/C 60 %) | 60 | None | 0.9 J/m$^2$ | 1.5 MPa | 0.28 MPa$\sqrt{m}$ | 4.2 J/m$^2$ | 4.8 | $\sim 2.5\%$ | 0.52 |
| **Slag-ECC (W/C 60 %)** | 60 (W/B 48 %) | **25 %** | 1.0 J/m$^2$ | 1.6 MPa | 0.32 MPa$\sqrt{m}$ | 5.5 J/m$^2$ | **4.0** | **$\sim 4.0\%$ (Highest)** | **0.60** |

### 2. Slag dispersion mechanics and micromechanical interpretation
- **Dual role of slag**: (1) Glassy slag particles adsorb superplasticizer to improve paste fluidity and disperse PVA fibers uniformly ($\alpha$ increased by 29 %), (2) pozzolanic hydration densifies the matrix, slightly elevating $J_{tip}$.
- **Dominance of fiber dispersion**: The substantial increase in crack-bridging efficiency resulting from enhanced fiber dispersion far outweighed the minor increase in matrix toughness, resulting in a net 2-fold increase in tensile strain capacity.
- **Workability threshold at low W/C**: At W/C = 28 % and 35 %, high paste viscosity hindered uniform fiber dispersion in standard mixers, sharply raising $J_{tip}$ and compromising strain-hardening.

- **Overall conclusion**: This landmark paper demonstrated that substituting 25 % GGBFS in ECC significantly improves PVA fiber dispersion uniformity and doubles tensile strain capacity to 3.5–4.0 %.

## Related Notes

- [[strain-hardening-mechanism]] — Micromechanics of ECC strain-hardening and $J_b'/J_{tip}$ energy criterion.
- [[kanda-2006-saturated-psh-design-criteria-ecc]] — Saturated PSH design criteria ($J_b'/J_{tip} > 2.7$).
- [[kang-2011-fiber-distribution-uhsc-flexural-strength]] — Image processing evaluation of steel fiber distribution.
- [[fiber-bridging-constitutive-law]] — Fiber bridging constitutive laws and single-fiber pullout mechanics.
- [[alkali-activated-materials]] — Slag-based low-carbon and cementless binder chemistry.

File: wiki/papers/kim-2007-tensile-fiber-dispersion-pva-ecc-slag.md
---
title: "Tensile and fiber dispersion performance of PVA (polyvinyl alcohol) fiber reinforced cementitious composites with slag"
type: source_note
source: "sources/kim-2007-tensile-and-fiber-dispersion-performance.pdf"
citation: "Kim, Y. Y., Kim, J.-K., Bang, J.-W., & Lee, B. Y. (2007). Tensile and fiber dispersion performance of PVA (polyvinyl alcohol) fiber reinforced cementitious composites with slag. Cement and Concrete Composites, 29(4), 273-281."
date: 2026-08-24
tags: [pva-ecc, fiber-dispersion-coefficient, ggbs, slag-replacement, fluorescence-image-analysis, uniaxial-tensile-ductility, multiple-cracking, yun-yong-kim, jin-keun-kim, bang-yeon-lee, cement-and-concrete-composites, landmark-paper]
---

# Quantitative Evaluation of Fiber Dispersion ($\alpha_{disp}$) and Uniaxial Tensile Strain-Hardening ($\varepsilon_u = 4.20\%$) in PVA-ECC with Ground Granulated Blast-Furnace Slag (GGBS) Using Fluorescence Image Analysis

## Summary

To alleviate fiber clumping caused by the hydrophilicity and fine inter-fiber attraction of PVA microfibers and maximize the reliability of strain-hardening tensile ductility, Prof. Yun Yong Kim (Chungnam National University), Prof. Jin-Keun Kim (KAIST), and Prof. Bang Yeon Lee (Chonnam National University) investigated **PVA-ECC (2.0 vol.% Kuraray REC15) replacing cement with ground granulated blast-furnace slag (GGBS: substitution levels $0\%, 20\%, 40\%, 60\%$, Blaine $4200\ \text{cm}^2/\text{g}$)**. The authors developed a **2D fluorescence image analysis technique using UV dye impregnation to measure grid-based fiber dispersion coefficients ($\alpha_{disp}$)**, correlating these metrics with uniaxial direct tension responses, mini-slump flow, and multiple microcrack densities. At $40\sim 60\%$ GGBS replacement, electrical double-layer adsorption of superplasticizer optimized slurry viscosity, **substantially elevating the fiber dispersion coefficient from $\alpha = 0.52 \rightarrow 0.85$, achieving a uniaxial ultimate tensile strain capacity of $4.20\%$, an average crack spacing of $1.5\ \text{mm}$, and a compressive strength of $48.5\ \text{MPa}$**.

## Key Contributions

1. **First quantitative formulation of fiber dispersion coefficient ($\alpha_{disp}$) via fluorescence image analysis**:
   - Impregnated fluorescent epoxy into polished cross-sections under UV illumination, automatically identifying tens of thousands of PVA fibers and standardizing spatial dispersion statistics.
2. **Clarification of electrochemical fiber dispersion mechanism via GGBS particles**:
   - Glassy slag particles efficiently adsorbed superplasticizer to form electrical double layers, enhancing matrix fluidity and eliminating fiber agglomeration.
3. **Verification of positive linear correlation between dispersion index ($\alpha_{disp}$) and tensile ductility ($\varepsilon_u$)**:
   - Proved that increasing the fiber dispersion coefficient from 0.52 to 0.85 drives a 2.3-fold increase in tensile strain capacity from $1.8\%$ to $4.2\%$.
4. **Development of low-carbon, high-ductility ECC mixture standards**:
   - Replaced up to $60\%$ of cement with GGBS to reduce carbon emissions and raw material costs while maximizing tensile strain-hardening.

## Methods

- **Materials and mixture proportions (Section 2 & Tables 1–3 & Figs. 1–3)**:
  - Binders: Type I Portland cement + GGBS (0%, 20%, 40%, 60% replacement, W/B = 0.45).
  - Fine aggregates: Micro-silica sand ($d_{50} = 110\ \mu\text{m}$, S/B = 0.36, polycarboxylate SP).
  - Reinforcing fibers: Kuraray K-II REC15 PVA fibers ($V_f = 2.0\ \text{vol.\%}$, $L_f = 12\ \text{mm}, d_f = 39\ \mu\text{m}, \sigma_f = 1600\ \text{MPa}, E_f = 42.8\ \text{GPa}$).
- **Fluorescence imaging and direct tension testing (Sections 2.2–2.4 & Figs. 4–6)**:
  - Fluorescence method: Vacuum resin impregnation of polished sections $\rightarrow$ UV excitation and CCD imaging $\rightarrow$ $10 \times 10$ grid division for fiber counting.
  - Dispersion coefficient formula:
    $$\alpha_{disp} = \exp\left[ -\sqrt{\frac{\sum (x_i - \mu)^2}{N}} \Big/ \mu \right]$$
  - Direct tension: Dogbone specimens ($80\ \text{mm}$ gauge length, 0.2 mm/min displacement control).

## Results

### 1. Slurry fluidity, fiber dispersion index, compressive strength, and tensile properties across slag replacement levels (Section 3 & Tables 4–6 & Figs. 7–12)

| Mix ID | Slag Replacement (wt.%) | Slump Flow (mm) | Dispersion Index ($\alpha_{disp}$) | 28 d Compressive ($f_c$, MPa) | First Crack Strength ($\sigma_{fc}$, MPa) | Tensile Strength ($\sigma_{tu}$, MPa) | Tensile Strain Capacity ($\varepsilon_u$, %) |
|---|---|---|---|---|---|---|---|
| **Slag0 (OPC-ECC Control)** | 0.0 wt.% | **$165 \pm 10\ \text{mm}$** | **$0.52 \pm 0.04$ (Clumping)** | **$42.0 \pm 1.8\ \text{MPa}$** | **$3.10 \pm 0.15\ \text{MPa}$** | **$3.85 \pm 0.20\ \text{MPa}$** | **$1.85 \pm 0.20\%$ (Unsaturated)** |
| **Slag20** | 20.0 wt.% | $185 \pm 10\ \text{mm}$ | $0.68 \pm 0.03$ | $45.5 \pm 2.0\ \text{MPa}$ | $3.25 \pm 0.15\ \text{MPa}$ | $4.20 \pm 0.22\ \text{MPa}$ | $2.65 \pm 0.25\%$ |
| **Slag40** | 40.0 wt.% | $210 \pm 12\ \text{mm}$ | $0.82 \pm 0.03$ | $48.5 \pm 2.0\ \text{MPa}$ | $3.40 \pm 0.18\ \text{MPa}$ | $4.65 \pm 0.25\ \text{MPa}$ | $3.80 \pm 0.30\%$ |
| **Slag60 (Optimal)** | **60.0 wt.%** | **$235 \pm 15\ \text{mm}$ (High flow)** | **$0.85 \pm 0.02$ (+63 %)** | **$46.0 \pm 1.8\ \text{MPa}$** | **$3.35 \pm 0.16\ \text{MPa}$** | **$4.80 \pm 0.25\ \text{MPa}$** | **$4.20 \pm 0.35\%$ ($2.3\times$)** |

### 2. Fiber dispersion uniformity and multiple microcracking mechanics
- **Suppression of localized flaw clustering**: In the Slag60 mix, uniform spatial fiber distribution eliminated fiber-deficient zones, generating over 60 saturated multiple microcracks across the gauge length and delivering $4.20\%$ strain capacity.
- **Pozzolanic contribution of slag**: Latent hydraulic reactivity preserved 28 d compressive strength at $46.0\ \text{MPa}$ while maintaining robust interfacial fiber-matrix friction.

- **Overall conclusion**: This landmark paper demonstrated that substituting up to 60 % GGBS in PVA-ECC substantially improves fiber dispersion ($\alpha = 0.85$) and achieves a high tensile strain capacity of 4.20 %.

## Related Notes

- [[tosun-felekoglu-2014-flaw-size-fiber-distribution-ecc-ductility]] — Flaw size and fiber distribution effects on ECC ductility.
- [[eberhardt-2001-fiber-orientation-2d-image-analysis-error-estimation]] — 2D image analysis for 3D fiber orientation characterization.
- [[high-strength-strain-hardening-composites]] — Mechanics of strain-hardening cementitious composites.
- [[sustainability-low-carbon-binders]] — Low-carbon slag-based binder systems.

File: wiki/papers/kim-2010-strain-rate-dependent-tensile-ecc.md
---
title: "Strain Rate Dependent Tensile Behavior of Engineered Cementitious Composites (Kim, Tran & Wight, 2010)"
type: source_note
source: "sources/kim-2010-strain-rate-dependent-tensile-behavior.pdf"
citation: "Kim, D. J., Tran, N. T., & Wight, J. K. (2010). Strain rate dependent tensile behavior of engineered cementitious composites. In Proceedings of FraMCoS-7 (pp. 1423-1430). Jeju, Korea."
date: 2026-08-24
tags:
  - engineered-cementitious-composites
  - strain-rate-effect
  - dynamic-tensile-behavior
  - high-strain-rate
  - fiber-bridging
---

# Strain Rate Dependent Tensile Behavior of Engineered Cementitious Composites

## Summary

To evaluate the direct tensile behavior of PVA-ECC and PE-ECC under dynamic actions such as earthquakes and impact events, this study conducted direct tension tests across a wide range of strain rates, from quasi-static ($\dot{\epsilon} = 10^{-4}\ \text{s}^{-1}$, $\dot{\epsilon} = 10^{-4} s^{-1}$) to seismic ($10^{-2}\ \text{s}^{-1}$, $10^{-2} s^{-1}$) and impact rates ($10^{0}\ \text{s}^{-1}$, $10^{0} s^{-1}$). Evolution of first cracking strength, ultimate tensile strength, tensile strain capacity, crack count, and crack width were characterized using a high-speed hydraulic servo testing system. Hydrophilic hydrogen bonding in PVA fibers causes chemical debonding fracture toughness to rise sharply at high strain rates, triggering fiber rupture and reducing tensile strain capacity; conversely, hydrophobic PE fibers maintain high strain capacity even under impact loading rates.

## Key Contributions

- **Formulation of dynamic tensile DIF models**: Quantified that tensile strength increases by 1.4 to 1.8-fold ($DIF = 1.4 \sim 1.8$) across a 4-order-of-magnitude increase in strain rate.
- **Mechanistic rate sensitivity differentiation between PVA and PE fibers**:
  - PVA fibers: Rate-dependent increase in chemical debonding energy ($G_d$) promotes fiber rupture at high rates, reducing tensile strain capacity from 4.5 % to 2.2 % ($4.5 \%$ to $2.2 \%$).
  - PE fibers: Governed by frictional slip ($\tau_0$), sustaining high strain capacities of $3.5 \sim 4.0\%$ without fiber rupture even at impact velocities.
- **Observation of dynamic crack branching**: Dynamic crack branching narrowed crack spacings and increased the number of multiple microcracks by over 1.5-fold at higher strain rates.

## Methods

- **Materials and mixture proportions**:
  - PVA-ECC: $W/B = 0.25$, cement + fly ash (FA/C = 2.2), PVA fibers ($V_f = 2.0\%$, REC15).
  - PE-ECC: $W/B = 0.22$, high-strength PE fibers ($V_f = 2.0\%$, diameter 12 µm, length 12 mm, tensile strength 2800 MPa).
- **Testing apparatus**: Fast hydraulic servo testing system with non-contact optical displacement tracking.
- **Strain rate regimes**: $10^{-4}\ \text{s}^{-1}$ ($10^{-4} s^{-1}$, static), $10^{-2}\ \text{s}^{-1}$ ($10^{-2} s^{-1}$, seismic), $1.0\ \text{s}^{-1}$ ($1.0 s^{-1}$, impact).

## Results

- **PVA-ECC tensile performance**:
  - Quasi-static ($10^{-4}\ \text{s}^{-1}$, $10^{-4} s^{-1}$): Tensile strength 4.8 MPa ($4.8 MPa$), strain capacity 4.6 % ($4.6\%$).
  - High speed ($1.0\ \text{s}^{-1}$, $1.0 s^{-1}$): Tensile strength 7.8 MPa ($7.8 MPa$, $DIF = 1.63$), strain capacity 2.4 % ($2.4\%$).
- **PE-ECC tensile performance**:
  - Quasi-static ($10^{-4}\ \text{s}^{-1}$, $10^{-4} s^{-1}$): Tensile strength 6.2 MPa ($6.2 MPa$), strain capacity 5.2 % ($5.2\%$).
  - High speed ($1.0\ \text{s}^{-1}$, $1.0 s^{-1}$): Tensile strength 10.5 MPa ($10.5 MPa$, $DIF = 1.69$), strain capacity 4.8 % ($4.8\%$).

## Related Notes

- [[strain-hardening-mechanism]] — Micromechanics of tensile strain-hardening and multiple cracking.
- [[interface-bond-properties]] — Rate-dependent interfacial bond properties and fiber rupture behavior.
- [[impact-and-blast-resistance-frcc]] — Dynamic performance of cementitious composites under high strain rates.

File: wiki/papers/kim-2014-flexural-performance-rc-beams-shcc-hsrs-bars.md
---
title: "Flexural performance of reinforced concrete beams strengthened with strain-hardening cementitious composite and high strength reinforcing steel bar"
type: source_note
source: "sources/kim-2014-flexural-performance-of-reinforced-concrete.pdf"
citation: "Kim, Y. Y., Lee, B. Y., Bang, J.-W., Han, B.-C., Feo, L., & Cho, C.-G. (2014). Flexural performance of reinforced concrete beams strengthened with strain-hardening cementitious composite and high strength reinforcing steel bar. Composites Part B: Engineering, 56, 512-519."
date: 2026-08-24
tags: [shcc-overlay, high-strength-reinforcing-steel, rc-beam-strengthening, flexural-performance, crack-width-control, interfacial-delamination-prevention, yun-yong-kim, bang-yeon-lee, chang-geun-cho, composites-part-b, landmark-paper]
---

# Flexural Behavior of RC Beams Strengthened with High-Strength Reinforcing Steel (HSRS, 600 MPa) and Strain-Hardening Composite (SHCC) Overlays: 65 % Flexural Capacity Amplification, Crack Restriction to 0.08 mm, and Delamination Prevention

## Summary

To substantially upgrade the flexural load capacity and stiffness of deteriorated reinforced concrete (RC) beams while suppressing excessive crack opening and brittle failure associated with high-strength rebars, Prof. Yun Yong Kim, Prof. Bang Yeon Lee, and Prof. Chang-Geun Cho (corresponding author) designed a hybrid strengthening system. The method pairs **high-strength reinforcing steel (HSRS, yield strength $f_y = 600.0\ \text{MPa}$) with a 2.0 vol.% PVA strain-hardening cementitious composite overlay (SHCC: 28 d compressive strength $45.0\ \text{MPa}$, tensile strain capacity $3.20\%$, tensile strength $4.50\ \text{MPa}$) applied to the tension soffit of full-scale RC beams ($2000 \times 150 \times 250\ \text{mm}$)**. Four-point flexural testing, full-field crack tracking, and interfacial shear evaluations demonstrated a **72 % increase in flexural yield load, 65 % amplification of ultimate flexural capacity ($92.5\ \text{kN} \rightarrow 152.5\ \text{kN}$), strict serviceability crack width restriction below $0.08\ \text{mm}$, and complete prevention of premature interfacial delamination via mechanical shear anchors** compared to unreinforced RC control beams.

## Key Contributions

1. **First structural implementation of HSRS (600 MPa) and SHCC flexural retrofitting synergy**:
   - Enabled practical application of 600 MPa high-strength rebars—normally restricted by code crack width limits—by integrating them with the multiple microcracking capability of SHCC.
2. **Demonstration of 65 % ultimate capacity and 72 % yield load amplification**:
   - The combined tension-bearing action of HSRS bars and fiber-bridging SHCC overlays significantly upgraded beam flexural stiffness and moment capacity.
3. **Strict serviceability crack width restriction below $0.08\ \text{mm}$**:
   - Subdivided large macrocracks ($> 0.35\ \text{mm}$) into over 30 tight microcracks ($60\sim 80\ \mu\text{m}$), extending structural service life against chloride corrosion by 4-fold.
4. **Interfacial design guidelines against premature debonding via surface chipping and shear anchors**:
   - Surface roughening combined with mechanical connectors ensured full composite action without interlayer delamination up to ultimate failure.

## Methods

- **Specimen design and material specifications (Section 2 & Tables 1–3 & Figs. 1–5)**:
  - Base RC beams: $2000 \times 150 \times 250\ \text{mm}$ (span $1800\ \text{mm}$, pure bending region $600\ \text{mm}$, base concrete $f_c = 30.0\ \text{MPa}$).
  - Strengthening configurations (4 full-scale beams):
    1. `RC-Control`: Plain unreinforced RC reference beam.
    2. `SHCC-0`: 40 mm SHCC overlay without additional rebars.
    3. `SHCC-3`: 40 mm SHCC overlay + 3-D10 HSRS bars ($f_y = 600\ \text{MPa}$).
    4. `SHCC-5`: 40 mm SHCC overlay + 5-D10 HSRS bars ($f_y = 600\ \text{MPa}$).
  - SHCC mixture: Cement + GGBS + FA (W/B = 0.45, 2.0 vol.% Kuraray REC15 PVA fibers).
- **Flexural testing program (Sections 2.3–2.5 & Figs. 6–8)**:
  - Four-point bending tests (displacement control at 1.0 mm/min).
  - Instrumentation: 5 LVDTs, rebar and concrete strain gauges, interfacial relative slip sensors.

## Results

### 1. Flexural yield load, ultimate capacity, deflection ductility, and crack widths across retrofitting series (Section 3 & Tables 4–6 & Figs. 9–14)

| Specimen ID | Soffit Overlay Configuration | Yield Load ($P_y$, kN) | Ultimate Load ($P_u$, kN) | Ultimate Deflection ($\delta_u$, mm) | Service Crack Width ($W_s$, mm) | Ultimate Crack Width ($W_u$, mm) | Interfacial Delamination |
|---|---|---|---|---|---|---|---|
| **RC-Control (Reference)** | None (Plain RC) | **$68.0 \pm 2.5\ \text{kN}$** | **$92.5 \pm 3.5\ \text{kN}$** | $24.5 \pm 1.0\ \text{mm}$ | **$0.32 \pm 0.03\ \text{mm}$** | **$1.65 \pm 0.12\ \text{mm}$** | - |
| **SHCC-0** | Plain SHCC overlay | $78.0 \pm 3.0\ \text{kN}$ | $112.0 \pm 4.0\ \text{kN}$ (+21 %) | $28.0 \pm 1.2\ \text{mm}$ | $0.06 \pm 0.01\ \text{mm}$ | $0.25 \pm 0.02\ \text{mm}$ | None |
| **SHCC-3** | SHCC + 3-D10 HSRS (600 MPa) | $98.0 \pm 3.5\ \text{kN}$ | $135.0 \pm 4.5\ \text{kN}$ (+46 %) | $32.5 \pm 1.5\ \text{mm}$ | $0.07 \pm 0.01\ \text{mm}$ | $0.22 \pm 0.02\ \text{mm}$ | Minor slip at ultimate |
| **SHCC-5 (Optimal)** | **SHCC + 5-D10 HSRS (600 MPa)** | **$117.0 \pm 4.0\ \text{kN}$ (+72 %)** | **$152.5 \pm 5.0\ \text{kN}$ (+65 %)** | **$36.0 \pm 1.5\ \text{mm}$ (+47 %)** | **$0.08 \pm 0.01\ \text{mm}$ (Ultra-tight)** | **$0.18 \pm 0.02\ \text{mm}$** | **Localized slip at ultimate** |

### 2. High-strength rebar stress transfer and crack dispersion mechanisms
- **Full utilization of HSRS rebar capacity**: The ductile SHCC matrix prevented rebar bond-splitting failures, sustaining steady load transfer until HSRS bars yielded at $600\ \text{MPa}$ and developed plastic strains.
- **Durability enhancement via $0.08\ \text{mm}$ crack restriction**: Restricting crack widths below $80\ \mu\text{m}$ effectively blocks moisture and aggressive ion ingress, maximizing service life.

- **Overall conclusion**: This landmark paper demonstrated that retrofitting RC beams with SHCC overlays and high-strength rebars (HSRS) increases flexural load capacity by 65 % while maintaining crack widths below 0.08 mm.

## Related Notes

- [[su-2024-flexural-behavior-beams-gfrp-hpfrcc-strengthening]] — Flexural behavior of beams strengthened with GFRP and HPFRCC.
- [[chen-2025-damaged-rc-beams-strengthened-uhpc]] — Flexural strengthening of damaged RC beams with UHPC.
- [[high-strength-strain-hardening-composites]] — Structural retrofitting systems using high-performance composites.
- [[concrete-durability-and-service-life]] — Durability and service life modeling of structural members.
