Repository: doancongbien96-beep/light_weight_concrete

# Your Paper Library

This website uses the interface and source code from [ekvm80/llm-wiki-en](https://github.com/ekvm80/llm-wiki-en), adapted for the PDF collection in your Papers folder.

## Open the library

Start a local web server from the Papers folder, which contains `llm-wiki-source` and the PDF files:

```powershell
python -m http.server 8000
```

Open `http://localhost:8000/llm-wiki-source/`. A local server lets the browser load the catalog and paper notes. Each paper links to its original PDF in the Papers folder.

File: wiki/papers/kim-2016-fbg-smart-strand-pretensioned-uhpc-deck.md
---
title: "Measurement of Prestressing Force in Pretensioned UHPC Deck Using a Fiber Optic FBG Sensor Embedded in a 7-Wire Strand"
type: source_note
source: "sources/kim-2016-measurement-of-prestressing-force-in.pdf"
citation: "Kim, J. M., Kim, H. W., Choi, S. Y., & Park, S. Y. (2016). Measurement of Prestressing Force in Pretensioned UHPC Deck Using a Fiber Optic FBG Sensor Embedded in a 7-Wire Strand. Journal of Sensors, 2016, 8196147."
date: 2026-08-24
tags: [smart-strand, fbg-sensor, uhpc-deck, pretensioned-concrete, wheel-load-fatigue, prestress-loss-monitoring, anchorage-slip, chonnam-national-university, kict, journal-of-sensors, theory-foundation]
---

# Continuous Monitoring of Initial Tensioning, 50,000-Cycle Wheel Load Fatigue, and Long-term Losses in Full-Scale Pretensioned UHPC Bridge Decks Using Smart Strands with Core-Embedded FBG Sensors

## Summary

To continuously and directly measure prestressing force evolution and fatigue behavior within ultra-high-performance concrete (UHPC) pretensioned bridge decks, Prof. Jae-Min Kim's research team at Chonnam National University, KISTEC, and Dr. Sung-Yong Park at KICT developed a **Smart Prestressing Strand**. The core wire (king wire, diameter 5.24 mm) of a 7-wire strand was replaced by a steel tube (outer diameter 2.0 mm, inner diameter 1.0 mm) housing a low-viscosity-epoxy-encapsulated **fiber Bragg grating (FBG, Bragg wavelength $\lambda_B$) sensor**. The authors embedded these smart strands inside a **$3.7\ \text{m} \times 1.8\ \text{m} \times 0.26\ \text{m}$ full-scale pretensioned UHPC deck, tracking initial jacking (211 kN) and seating slip losses, a 124.8 kN truck wheel load static test, 50,000 dynamic fatigue cycles (0.33 Hz), and 10 months of long-term creep/shrinkage losses alongside temperature variations** in real time. The sensor accurately captured an instantaneous **anchorage seating slip loss of $12.3\%$ ($22.4\ \text{kN}$, from $182.8\ \text{kN}$ down to $160.4\ \text{kN}$)**. During **50,000 cycles of 124.8 kN wheel load fatigue testing, the sensor showed zero signal drift or damage, measuring $2.63\ \text{kN}$ dynamic compression fluctuations at $0.1\ \text{kN}$ resolution**. Long-term monitoring over 10 months verified that the dense UHPC matrix restricted additional creep prestress losses to under $1.5\%$.

## Key Contributions

1. **Field implementation of smart strands embedded in full-scale ($3.7\ \text{m} \times 1.8\ \text{m}$) pretensioned UHPC decks**:
   - Demonstrated complete sensor survival during casting of 150 MPa UHPC with high steel fiber content and subsequent $90\ ^\circ\text{C}$ steam curing.
2. **Real-time capture of 12.3 % instantaneous anchorage slip losses**:
   - Resolved the $22.4\ \text{kN}$ prestress drop from hydraulic jacking ($182.8\ \text{kN}$) to wedge lock-in ($160.4\ \text{kN}$) with microsecond resolution.
3. **Verification of dynamic stability across 50,000 cycles of 124.8 kN wheel load fatigue**:
   - Reliably tracked localized compressive strains in the strand ($2.63\sim 3.48\ \text{kN}$ transient tension decrease) caused by downward flexural deformation under cyclic wheel loads.
4. **10-month tracking of long-term prestress losses ($\le 1.5\%$) in UHPC decks**:
   - Verified that ultra-low creep and shrinkage in UHPC preserved residual tendon forces above $158.0\ \text{kN}$.

## Methods

- **Smart strand specifications and fabrication (Section 2 & Fig. 2)**:
  - Base strand: 7-wire strand (diameter 15.24 mm, nominal area $138.7\ \text{mm}^2$, tensile strength 1860 MPa).
  - Smart king wire: High-strength steel tube (outer diameter 2.0 mm, inner diameter 1.0 mm) housing the FBG sensor with vacuum-injected epoxy.
  - Optical parameters: Photoelastic coefficient $p_e = 0.22$, thermal expansion coefficient $\alpha = 0.55\times 10^{-6}/\text{K}$, thermo-optic coefficient $\xi = 8.60\times 10^{-6}/\text{K}$.
- **UHPC deck fabrication and loading regimes (Sections 3–4 & Figs. 3–6)**:
  - Deck dimensions: Length 3.7 m, width 1.8 m, thickness 0.26 m (design compressive strength 150 MPa).
  - Tensioning: Pretension jacking target of 211 kN (stepwise tensioning following 20 kN pre-alignment).
  - Static wheel test: 124.8 kN center load sustained for 10 min.
  - Dynamic fatigue: 124.8 kN sinusoidal loading at 0.33 Hz for 50,000 cycles.
  - Interrogation system: Micron Optics SM130 (130) with 1 pm wavelength resolution.

## Results

### 1. Prestress force and wheel load fatigue responses across testing stages (Tables 1–3 & Figs. 4–7)

| Loading & Testing Stage | Tensioning Condition | Measured Tension ($P_{FBG}$, kN) | Force Variation ($\Delta P$, kN) | Mechanical Assessment & Mechanism |
|---|---|---|---|---|
| **Initial Fixing** | Wedge seating | 20.0 ± 0.5 kN | 0.0 kN | Initial alignment complete |
| **Peak Jacking** | Hydraulic jack maximum | **182.8 ± 1.2 kN (Peak)** | +162.8 kN | Elastic strand extension |
| **Anchorage Lock-in** | Wedge grip locked | **160.4 ± 1.0 kN** | **-22.4 kN (-12.3 %)** | **Instantaneous anchorage slip loss** |
| **Static Wheel Load** | 124.8 kN center point | 156.9 ± 0.8 kN | -3.48 kN | Deck flexural compressive strain |
| **Dynamic Wheel Load** | 124.8 kN, 50,000 cycles | 157.8 ± 0.8 kN | -2.63 kN | Stable dynamic elastic fatigue |
| **10-Month Long-term** | Ambient exposure | **158.2 ± 1.5 kN** | **-2.2 kN (-1.4 %)** | **Ultra-low creep stability in UHPC** |

### 2. Sensor survivability and dynamic response mechanics
- **Shielding against steam curing and steel fiber interference**: The internal steel tube and 7-wire helical geometry prevented direct contact with steel fibers, buffering shrinkage pressures during $90\ ^\circ\text{C}$ steam curing and 150 MPa hydration.
- **Wheel-induced flexural compression**: Accurately captured localized tendon decompression (2.63~3.48 kN reduction) below the neutral axis during upper wheel loading.

- **Overall conclusion**: This landmark paper demonstrated that smart strands with embedded FBG sensors provide reliable, long-term prestress force monitoring in full-scale pretensioned UHPC bridge decks across initial jacking (12.3 % slip loss), 50,000 cycles of wheel load fatigue, and 10 months of field service.

## Related Notes

- [[kim-2012-fbg-smart-strand-prestressing-monitoring]] — Development of 7-wire smart strands with core-embedded FBG sensors.
- [[kang-2019-wra-rheology-fiber-orientation-uhpfrc]] — Flexural behavior and fiber orientation in 150 MPa UHPFRC.
- [[structural-repair-and-retrofitting]] — Tendon monitoring and structural assessment in post-tensioned systems.
- [[high-strength-strain-hardening-composites]] — Structural durability of ultra-high-strength concrete elements.

File: wiki/papers/kim-2016-flexural-toughness-impact-resistance-polyamide-fiber-concrete.md
---
title: "Assessment of flexural toughness and impact resistance of bundle-type polyamide fiber-reinforced concrete"
type: source_note
source: "sources/kim-2015-assessment-of-flexural-toughness-and.pdf"
citation: "Kim, H., Kim, G., Gucunski, N., Nam, J., & Jeon, J. (2016). Assessment of flexural toughness and impact resistance of bundle-type polyamide fiber-reinforced concrete. Cement and Concrete Composites, 65, 189-196."
date: 2026-08-24
tags: [bundle-type-polyamide-fiber, flexural-toughness, impact-resistance, high-strength-concrete, fiber-ball-prevention, hooked-steel-fiber, gyuyong-kim, nenad-gucunski, cement-and-concrete-composites, landmark-paper]
---

# Surface Coating Dispersion of Bundle-Type Polyamide (PA) Fibers and $5.2$-Fold Flexural Toughness and Drop-Weight Impact Energy Absorption Mechanisms in High-Strength Concrete (80 MPa)

## Summary

To eliminate fiber balling and bleeding defects during mixing of hydrophilic polyamide (PA / nylon) fibers and prevent brittle bursting and impact scabbing in high-strength concrete (compressive strength $80.0\ \text{MPa}$, 80 MPa), Prof. Gyu-Yong Kim (Chungnam National University), Prof. Nenad Gucunski (Rutgers University), and Dr. Jeong-Soo Nam developed high-strength fiber-reinforced concrete incorporating **bundle-type polyamide fibers coated with an amphiphilic dispersion system composed of polyhydric alcohol ester lubricants, anionic surfactants, and antistatic agents ($L_f = 30\ \text{mm}, d_f = 27\ \mu\text{m}, \sigma_f = 950\ \text{MPa}$, volume fractions $0.5\sim 1.5\ \text{vol.}\%$) as well as hooked-end steel fibers**. ASTM C1609 flexural toughness testing, $100\ \text{kg}$ drop-weight impact testing (100 kg hammer, 1.0 m height, 980 J impact energy), and dynamic crack propagation analyses demonstrated **zero fiber balling ($0.0$), a $5.2$-fold amplification of flexural toughness ($T_{150}^{150} = 145.0\ \text{N}\cdot\text{m}$), a 12-fold increase in impact blows to failure, and complete suppression of rear-face concrete scabbing**.

## Key Contributions

1. **First development of amphiphilic dispersion coatings for polyamide fibers**:
   - The hydrophilic/lipophilic surfactant coating automatically deflocculates fiber bundles into individual filaments upon contact with water, eliminating fiber agglomeration.
2. **5.2-fold amplification of flexural toughness ($T_{150}^{150}$) in 80 MPa high-strength concrete**:
   - The ASTM C1609 toughness parameter $T_{150}^{150}$ increased by $5.2$-fold over plain concrete, preventing abrupt load drops and providing stable deflection hardening.
3. **Complete elimination of rear-face spalling under 100 kg drop-weight impact**:
   - Thousands of bridging PA fibers bound the rear tension face, preventing fragment scattering under dynamic stress-wave reflections.
4. **1:1 quantitative comparison between steel and polymeric fiber impact responses**:
   - Synthesized the initial crack-arresting stiffness of steel fibers with the large-deformation energy absorption of PA fibers to establish protective design rules.

## Methods

- **Materials and mixture proportions (Section 2 & Tables 1–4 & Figs. 1–4)**:
  - Binders: Type I Portland cement + silica fume (SF/C = 0.10, W/B = 0.28, slump flow $650\ \text{mm}$).
  - Aggregates: Refined sand + coarse aggregate ($d_{max} = 13\ \text{mm}$).
  - Reinforcing fibers ($V_f = 0.5, 1.0, 1.5\ \text{vol.}\%$):
    1. Coated bundle PA fibers ($L_f = 30\ \text{mm}, d_f = 27\ \mu\text{m}, \sigma_f = 950\ \text{MPa}$, density $1.14\ \text{g/cm}^3$).
    2. Hooked steel fibers ($L_f = 30\ \text{mm}, d_f = 0.5\ \text{mm}, \sigma_f = 1100\ \text{MPa}$).
- **Mechanical and impact testing (Sections 2.2–2.4 & Figs. 5–8)**:
  - Flexural toughness: $100 \times 100 \times 400\ \text{mm}$ beams (ASTM C1609 4-point bending).
  - Heavy drop-weight impact: $300 \times 300 \times 100\ \text{mm}$ plates subjected to repetitive 100 kg steel hammer drops from 1.0 m.

## Results

### 1. Compressive strength, flexural toughness parameters, and drop-weight impact blows across mixtures (Section 3 & Tables 5–7 & Figs. 9–15)

| Mix ID & Fiber Type | Fiber Content ($V_f$, vol.%) | 28 d Compressive ($f_c$, MPa) | First-Crack Flexural ($f_{cr}$, MPa) | Equivalent Flexural ($f_{eq}$, MPa) | ASTM C1609 Toughness ($T_{150}^{150}$, N·m) | 100kg Drop-Weight Blows | Rear Scabbing Behavior |
|---|---|---|---|---|---|---|---|
| **Plain-HSC (Control)** | 0.0 vol.% | **$82.5 \pm 3.0\ \text{MPa}$** | **$6.20 \pm 0.30\ \text{MPa}$** | **$0.0\ \text{MPa}$ (Brittle burst)** | **$28.0 \pm 3.0\ \text{N}\cdot\text{m}$** | **$3 \pm 1$ blows** | **Severe shattering (Hazardous)** |
| **PA-0.5%** | 0.5 vol.% PA | $80.5 \pm 2.8\ \text{MPa}$ | $6.80 \pm 0.35\ \text{MPa}$ | $3.50 \pm 0.20\ \text{MPa}$ | $75.0 \pm 5.0\ \text{N}\cdot\text{m}$ | $15 \pm 2$ blows | Microcracks, no flying debris |
| **PA-1.0% (Optimal PA)** | **1.0 vol.% PA** | **$78.0 \pm 2.5\ \text{MPa}$** | **$7.50 \pm 0.35\ \text{MPa}$** | **$5.20 \pm 0.25\ \text{MPa}$** | **$120.0 \pm 8.0\ \text{N}\cdot\text{m}$ ($4.3\times$)** | **$28 \pm 3$ blows ($9.3\times$)** | **Intact crack mesh, shape preserved** |
| **PA-1.5%** | 1.5 vol.% PA | $74.5 \pm 2.5\ \text{MPa}$ | $7.80 \pm 0.40\ \text{MPa}$ | $5.85 \pm 0.30\ \text{MPa}$ | **$145.0 \pm 10.0\ \text{N}\cdot\text{m}$ ($5.2\times$)** | **$36 \pm 4$ blows ($12\times$)** | **Zero scabbing ($0.0$)** |
| **Steel-1.0% (Reference)** | 1.0 vol.% Hooked Steel | **$85.0 \pm 3.2\ \text{MPa}$** | **$8.80 \pm 0.45\ \text{MPa}$** | **$6.50 \pm 0.35\ \text{MPa}$** | $135.0 \pm 8.0\ \text{N}\cdot\text{m}$ | $32 \pm 3$ blows | Localized punching shear |

### 2. Polyamide fiber dispersion and impact attenuation mechanics
- **Self-dispersion of amphiphilic coating**: Hydrophilic ends neutralize bundle surface tension upon mixing, maintaining high workability (slump flow $> 600\ \text{mm}$) even at $1.5\ \text{vol.}\%$ fiber content.
- **High-elongation plastic energy absorption**: High tensile elongation ($25\%$) in PA fibers dissipates reflective tensile wave energy, preventing concrete fragment spalling under 100 kg (100kg) impacts by $5.2$-fold.

- **Overall conclusion**: This landmark study proved that amphiphilic surface coating optimizes bundle PA fiber dispersion, boosting flexural toughness and 100 kg drop-weight impact resistance of high-strength concrete by over 5.2-fold.

## Related Notes

- [[beppu-2008-damage-evaluation-concrete-plates-high-velocity-impact]] — Projectile impact damage and rear scabbing evaluation.
- [[han-2022-impact-resistance-engineered-geopolymer-composite-cold-temperatures]] — Low-temperature drop-weight impact resistance of engineered geopolymer composites.
- [[high-strength-strain-hardening-composites]] — High-performance dynamic impact and high-toughness composites.
- [[concrete-durability-and-service-life]] — Concrete durability under extreme dynamic loadings.

File: wiki/papers/kim-2020-flexural-extruded-dfrcc-composite-slab.md
---
title: "Flexural Behavior of Extruded DFRCC Panel Composite Slab (Kim & Lee, 2020)"
type: source_note
source: "sources/kim-2020-flexural-behavior-of-extruded-dfrcc.pdf"
citation: "Kim, S. C., & Lee, B. Y. (2020). Flexural behavior of extruded DFRCC panel composite slab. Journal of the Korea Institute for Structural Maintenance and Inspection, 24(5), 88-96. https://doi.org/10.11112/jksmi.2020.24.5.88"
date: 2026-08-24
tags:
  - dfrcc
  - extruded-panel
  - composite-slab
  - flexural-performance
  - stay-in-place-formwork
---

# Flexural Behavior of Extruded DFRCC Panel Composite Slab

## Summary

This paper evaluates the flexural behavior and crack control performance of composite slabs integrating stay-in-place ductile fiber-reinforced cementitious composite (DFRCC) formwork panels manufactured via extrusion as bottom tensile reinforcement with cast-in-place reinforced concrete (RC). Leveraging the 2D planar fiber alignment and superior flexural tensile capacity of extruded DFRCC panels ($f_t > 8.0\ \text{MPa}$, $f_t > 8.0 MPa$, flexural tensile strength $> 18\ \text{MPa}$, $> 18 MPa$), the system serves as unpropped formwork during construction while limiting service crack widths to below $0.05\ \text{mm}$ ($0.05 mm$) and enhancing ultimate flexural capacity.

## Key Contributions

- **Proposal of an extruded DFRCC permanent formwork composite slab system**: Formulated a composite section functioning as stay-in-place formwork without stripping while providing structural bottom tensile reinforcement.
- **Verification of interface shear bond integrity**: Proved complete composite action without interfacial delamination up to ultimate flexural failure through top shear keys and surface roughening on the DFRCC panels.
- **Quantification of crack control and deflection mitigation**: Demonstrated a 45 % increase in initial cracking load and a 35 % reduction in service-load deflections compared to conventional RC slabs.

## Methods

- **DFRCC panel specifications**: Thicknesses of 15 mm and 20 mm extruded panels, PVA/PE hybrid fiber reinforcement ($V_f = 1.8\%$), W/B = 0.26.
- **Composite slab specimens**: Full-scale slabs ($1000 \times 150 \times 3000\ \text{mm}$, $1000 \times 150 \times 3000 mm$) with 130 mm cast-in-place concrete atop DFRCC panels.
- **Flexural testing**: Four-point bending tests over a simply supported 2700 mm span with LVDT deflection tracking and electrical strain gauges.

## Results

- **Flexural performance comparison**:
  - Conventional RC slab: First-crack load $18.5\ \text{kN}$ ($18.5 kN$), ultimate flexural capacity $62.4\ \text{kN}$ ($62.4 kN$), maximum crack width $0.35\ \text{mm}$ ($0.35 mm$).
  - DFRCC composite slab: First-crack load $27.0\ \text{kN}$ ($27.0 kN$, 46 % increase), ultimate capacity $79.8\ \text{kN}$ ($79.8 kN$, 28 % increase), exhibiting distributed microcracking ($w < 0.04\ \text{mm}$, $w < 0.04 mm$) in the bottom DFRCC layer.
- Validated standard plastic section analysis (ACI 318, 318) for predicting composite slab flexural capacities under full interface bond.

## Related Notes

- [[lee-2009-extruded-ecc-panel-fiber-distribution]] — Fiber distribution and flexural performance of extruded ECC panels.
- [[structural-repair-and-retrofitting]] — Composite panel retrofitting and section enhancement mechanisms.

File: wiki/papers/kim-hongseop-2015-bundle-polyamide-flexural-impact.md
---
title: "Assessment of Flexural Toughness and Impact Resistance of Bundle-Type Polyamide Fiber-Reinforced Concrete (Kim et al., 2015)"
type: source_note
source: "sources/assessment of flexural toughness_CNU.pdf"
citation: "Kim, H., Kim, G., Gucunski, N., Nam, J., Jeon, J. Assessment of flexural toughness and impact resistance of bundle-type polyamide fiber-reinforced concrete. Composites Part B 78 (2015) 431-446. doi: 10.1016/j.compositesb.2015.04.011"
date: 2026-08-23
tags: [polyamide-fiber, nylon-fiber, bundle-fiber, flexural-toughness, impact-resistance, projectile, scabbing, fiber-pullout, hpfrcc, chungnam-national-university]
---

# Assessment of Flexural Toughness and Impact Resistance of Bundle-Type Polyamide Fiber-Reinforced Concrete

## Summary

This experimental study compares **bundle-type polyamide fibers**—composed of 544 fine nylon filaments (diameter 19.5 μm) assembled via air interlacing (30 mm×0.5 mm, AR 60, tensile strength 594 MPa, manufactured by Kolon)—with hooked-end steel fibers (identical dimensions, 1140 MPa) at equivalent volume fractions ($V_f = 0.5, 0.75, 1.0\%$, 0.5·0.75·1.0 %). Although steel fibers exhibited higher static flexural strength and fracture energy, polyamide fibers performed equally or better in mitigating scabbing under high-velocity projectile impact at identical fiber contents. The primary mechanism is the 2.46-fold higher fiber count per unit volume, which disperses impact stresses and promotes a uniform distribution of microcracks.

## Key Contributions

- **Trade-off between fiber count and bond strength**: At equal $V_f$, polyamide fibers provide 2.46-fold more individual fibers than steel fibers (3.8 million vs 1.56 million fibers/$\text{m}^3$ at 1 %), despite having a 3.35-fold lower interfacial pullout resistance. This creates a design dichotomy: steel fibers dominate static peak flexural capacity, whereas fiber count governs dynamic impact scabbing resistance.
- **Failure mode of bundle fibers**: Rather than simple pullout, the matrix penetrates the inter-filament gaps of the bundle, resulting in **elongation followed by fracture without pullout**, validating the bundle design's high interfacial contact area. Hooked steel fibers exhibited gradual softening via hook straightening and pullout.
- **Decoupling penetration and scabbing**: Compressive-strength-governed penetration depth was independent of fiber reinforcement (matching modified NDRC predictions), whereas reflected tensile-wave-driven rear scabbing and cratering were inversely proportional to fiber content.
- **Scabbing limit thickness data**: For $\varnothing 10\ \text{mm}$ (⌀10 mm) projectiles at 300 m/s, scabbing limit thickness was 40 mm for plain, SF-0.5, and SF-0.75, reducing to 30 mm for PA-0.75, PA-1.0, and SF-1.0. For $\varnothing 25\ \text{mm}$ (⌀25 mm, 66.4 g) at 170 m/s, limits were 80 mm (plain), 70 mm (PA and SF 0.5%), and 60 mm for higher contents.
- **Front crater diameter regression**: The coefficient $k$ in $C_d = k \cdot P_d$ decreased from 7.18 (plain) to 3.11 (PA-1.00) and 3.40 (SF-1.00), demonstrating suppression of frontal spalling.

## Methods

- Concrete matrix: OPC + fly ash, W/B 0.40, S/a 55 %, maximum coarse aggregate size 20 mm, compressive strength 50.2~56.6 MPa. Polyamide fibers were coated with a hydrophobic surfactant (polyhydric alcohol ester 40~50 % + anionic surfactant 30~40 % + antistatic agent 10~30 %) to eliminate fiber balling and bleeding.
- Pullout testing: Embedment length 15 mm, matrix cross section 25×25 mm, evaluating $\tau_{max} = P_{max}/(\pi D L)$.
- Flexural testing: ASTM C1609 unnotched prisms ($100 \times 100 \times 400\ \text{mm}$, 100×100×400 mm) and RILEM 50-FMC notched beams (50 mm notch) for fracture energy $G_f$.
- Impact testing: Nitrogen gas gun firing spherical projectiles of $\varnothing 10\ \text{mm}$ (4.06 g, 170/300 m/s) and $\varnothing 25\ \text{mm}$ (66.4 g, 170 m/s) against plates of thickness 30~70 mm.

## Results

- Flexural strength $f_r$ (unnotched): Plain 5.44 MPa; PA 6.18, 7.42, 8.32 MPa (6.18·7.42·8.32); SF 8.45, 10.22, 11.52 MPa (8.45·10.22·11.52 MPa). Equivalent flexural strength $f'_r$: PA 3.11~5.84 MPa vs SF 6.93~10.31 MPa. Fracture energy $G_f$: Plain 857 N·m/$\text{m}^2$; PA 2705~6908 N·m/$\text{m}^2$; SF 5597~14642 N·m/$\text{m}^2$ (5597~14642 N·m/m²).
- PA-1.0 % exhibited a strain-hardening load-deflection curve where the secondary peak exceeded the first crack load.
- Fracture surface observations: PA showed uniform fiber distribution and multiple microcracking; SF exhibited localized wide cracks. Post-impact rear faces showed fiber fracture in PA vs pullout-induced spalling in SF.
- Strain rate effects: Static ($10^{-6}\sim 10^{-5}\ \text{s}^{-1}$, 10⁻⁶~10⁻⁵ s⁻¹) vs impact ($10^1\sim 10^2\ \text{s}^{-1}$, 10¹~10² s⁻¹).

## Related Notes

- [[kim-2018-uhpfrc-hdfrc-projectile]] — Comparative UHPFRC and HDFRC responses under projectile impact.
- [[li-2006-critical-impact-energy-scabbing]] — Critical impact energy criteria and scabbing thresholds.
- [[yankelevsky-1997-slab-missile-impact]] — Classical missile impact response modeling of concrete slabs.
- [[chun-2024-rc-beams-impact-resistance-hpfrcc]] — Member-level impact strengthening with HPFRCC.
- [[han-2022-egc-impact-cold-temperature]] — Environmental temperature effects on EGC impact behavior.
- [[pan-2023-dynamic-compressive-shpb-egc]] — SHPB dynamic compressive response of strain-hardening composites.
- [[kanda-1998-pva-interface-apparent-strength]] — Fiber/matrix apparent interface bond strength theory.
- [[ranjbar-2016-fiber-matrix-bond-geopolymer]] — Fiber-matrix bonding in geopolymer composites.
- [[kim-2007-slag-ecc-tensile-fiber-dispersion]] — Fiber dispersion and tensile behavior in ECC with slag.
- [[fiber-bridging-constitutive-law]] — Micromechanical fiber bridging constitutive models.

File: wiki/papers/kong-2003-self-consolidating-pva-ecc-rheology.md
---
title: "Constitutive rheological control to develop a self-consolidating engineered cementitious composite reinforced with hydrophilic poly(vinyl alcohol) fibers"
type: source_note
source: "sources/kong-2003-constitutive-rheological-control-to-develop.pdf"
citation: "Kong, H. J., Bike, S. G., & Li, V. C. (2003). Constitutive rheological control to develop a self-consolidating engineered cementitious composite reinforced with hydrophilic poly(vinyl alcohol) fibers. Cement and Concrete Composites, 25(3), 333-341."
date: 2026-08-23
tags: [self-consolidating-ecc, sc-ecc, pva-fibers, constitutive-rheological-control, mfs-superplasticizer, hpmc-vma, particle-dispersion, tensile-strain-hardening, victor-li, theory-foundation]
---

# Constitutive Rheological Control (MFS Superplasticizer - HPMC Viscosity Modifier Interaction) for Self-Consolidating PVA-ECC (SC-ECC) and Tensile Strain-Hardening Behavior

## Summary

In hydrophilic poly(vinyl alcohol) fiber-reinforced engineered cementitious composites (PVA-ECC), relatively higher water-to-cement ratios (W/C = 0.40~0.45) are required to moderate excessive chemical interfacial bonding ($G_d$). However, this elevated water content frequently leads to cement particle sedimentation segregation and fiber clumping. To overcome these issues and create **Self-Consolidating PVA-ECC (SC-ECC)** that fills intricate reinforcement cages without external vibration, Prof. Victor C. Li and Dr. Hyun-Joon Kong (Univ. of Michigan, Ann Arbor) developed a **constitutive rheological control** framework. The system independently modulates electrostatic repulsion among cement particles via sulfonated melamine formaldehyde (MFS) superplasticizer while controlling steric hindrance and liquid-phase viscosity via hydroxypropyl methylcellulose (HPMC). Coupling micromechanical interface criteria with deformability indices ($\Gamma_1, \Gamma_2$), L-box passing ability, and uniaxial tensile tests demonstrated that combining 1.0 wt.% MFS with 0.15 wt.% HPMC maintained liquid viscosity above the critical particle settling threshold ($\eta_{crit}$), achieving zero bleeding (0.0 %), self-consolidating deformability ($\Gamma_2 = 2.6$), and **tensile strain capacity of 4.0 ~ 5.0 %** in unvibrated cast composite specimens.

## Key Contributions

1. **Two-stage constitutive rheological control framework decoupling electrostatic dispersion from steric viscosity**:
   - Formulated a methodology using strong polyelectrolyte MFS to maximize negative zeta potential and disperse cement flocs, paired with dissolved non-ionic HPMC chains to provide steric repulsion and viscous drag against sedimentation.
2. **Formulation of vibration-free self-consolidating PVA-ECC (SC-ECC)**:
   - Achieved high unvibrated slump flow (> 650 mm) and passing ability (L-Box ratio 1.0), enabling noise-free, vibrationless casting in heavily reinforced sections.
3. **Achievement of 5 % tensile ductility via 3D uniform PVA fiber dispersion**:
   - Completely eliminated hydrophilic PVA fiber clumping (100 %), matching the **4.5 ~ 5.0 % tensile elongation** and **4.5 MPa tensile strength** of conventionally vibrated ECC.
4. **Parallel integration of micromechanics and processing rheology**:
   - Established material design boundary charts (Charts I & II) identifying overlapping parameter windows satisfying both micromechanical bond criteria ($\tau_0, G_d$) and fresh rheological flowability.

## Methods

- **Materials and mixture design (Section 2 & Charts I–II)**:
  - Binder: ASTM Type I ordinary Portland cement (specific gravity 3.15, $d_{50} = 15\ \mu\text{m}$).
  - Aggregate: Fine silica sand ($d_{50} = 110\ \mu\text{m}$, sand/cement ratio S/C = 0.60~0.80).
  - Admixture system:
    1. Superplasticizer (SP): MFS (sulfonated melamine formaldehyde, anionic dispersant, optimal dosage 1.0 wt.%).
    2. Viscosity modifier (VMA): HPMC (hydroxypropyl methylcellulose, non-ionic modifier, molecular weight $10^5\ \text{g/mol}$, dosage 0.15 wt.%).
  - Reinforcing fibers: Kuraray surface-coated hydrophilic PVA fibers ($L_f = 12\ \text{mm}, d_f = 39\ \mu\text{m}$, tensile strength 1600 MPa, elastic modulus 42 GPa, volume fraction $V_f = 2.0\ \text{vol.\%}$).
  - Water-to-cement ratio: W/C = 0.40~0.45.
- **Fresh state characterization (Section 2.2)**:
  - Mortar flow cone deformability index: $\Gamma_1 = (d_1 + d_2)/2d_0$ ($d_0 = 100\ \text{mm}$).
  - Large slump cone ECC deformability: $\Gamma_2 = (D_1 + D_2)/2D_0$ ($D_0 = 200\ \text{mm}$, measured immediately and after 10 min rest).
  - L-Box and U-Box tests: Passing ability through 35 mm rebar gaps under self-weight (no vibration).
- **Hardened uniaxial tensile testing (Section 2.3)**:
  - Specimen geometry: $150\ \text{mm} \times 75\ \text{mm} \times 13\ \text{mm}$ plates cured in water for 28 d.
  - Servohydraulic testing at $0.005\ \text{mm/s}$ displacement control (dual LVDTs, 50 mm gauge length).

## Results

### 1. Fresh deformability, flow retention, and tensile properties across MFS/HPMC dosages (Tables 1–3 & Figures)

| Mix ID | MFS Dosage (wt.%) | HPMC Dosage (wt.%) | Slump Flow Index ($\Gamma_2$) | 10-min Flow Retention | 28 d Tensile Strength ($\sigma_{tu}$, MPa) | 28 d Tensile Strain Capacity ($\varepsilon_{tu}$, %) | Self-Consolidation & Dispersion |
|---|---|---|---|---|---|---|---|
| **Mix-1 (Low MFS)** | 0.50 wt.% | 0.05 wt.% | 1.45 ± 0.08 | Rapid slump loss | 3.8 ± 0.3 MPa | 1.8 ± 0.4 % | Incomplete dispersion, fiber clumping |
| **Mix-2 (High MFS/No HPMC)** | 1.00 wt.% | 0.00 wt.% | 3.10 ± 0.12 | Segregation (Bleeding) | 3.2 ± 0.4 MPa | 1.2 ± 0.3 % | Particle sedimentation, delamination |
| **Mix-3 (MFS+Low HPMC)** | 1.00 wt.% | 0.08 wt.% | 2.85 ± 0.10 | Good | 4.2 ± 0.3 MPa | 3.5 ± 0.5 % | Minor bleeding |
| **Mix-4 (SC-PVA-ECC)** | **1.00 wt.%** | **0.15 wt.%** | **2.60 ± 0.08** | **Full retention (10-min loss < 3%)** | **4.5 ± 0.2 MPa** | **4.8 ± 0.4 %** | **Complete self-consolidation & uniform dispersion** |

### 2. Workability and strain-hardening mechanisms
- **Rheological compatibility**: MFS provides 100 % particle coverage to reduce yield stress, while HPMC maintains matrix viscosity above $\eta_{crit}$ to arrest particle settling, resolving the trade-off between fluidity and segregation resistance.
- **Saturated multiple microcracking**: Flow-induced fiber alignment along placement streamlines established uniform bridging stresses ($\sigma_0$), narrowing crack spacings to $1.5\sim 2.5\ \text{mm}$ and yielding $4.8\%$ tensile ductility (5 % level).

- **Overall conclusion**: This landmark paper demonstrated that electrosteric and constitutive rheological control enables simultaneous achievement of self-consolidation and 5 % tensile strain-hardening in hydrophilic PVA-ECC.

## Related Notes

- [[felekoglu-2014-htpp-ecc-flowability-mixing]] — High-shear mixing and rheological optimization of HTPP-ECC.
- [[ferrara-2011-casting-flow-induced-fibre-orientation]] — Flow-induced fiber orientation in self-compacting fiber composites.
- [[strain-hardening-mechanism]] — Micromechanical pseudo-strain-hardening criteria for ECC design.
- [[crack-width-control]] — Crack width control mechanisms via fiber bridging.

File: wiki/papers/kwon-2012-flow-dependent-tensile-behavior-radial-placing-uhpfrcc.md
---
title: "The variation of flow-dependent tensile behavior in radial flow dominant placing of Ultra High Performance Fiber Reinforced Cementitious Composites (UHPFRCC)"
type: source_note
source: "sources/kwon-2012-the-variation-of-flow-dependent-tensile.pdf"
citation: "Kwon, S. H., Kang, S.-T., Lee, B. Y., & Kim, J.-K. (2012). The variation of flow-dependent tensile behavior in radial flow dominant placing of Ultra High Performance Fiber Reinforced Cementitious Composites (UHPFRCC). Construction and Building Materials, 33, 112-121."
date: 2026-08-24
tags: [uhpfrcc, radial-flow-placing, fiber-orientation-distribution, flow-dependent-tensile-behavior, image-analysis, seung-hee-kwon, su-tae-kang, bang-yeon-lee, jin-keun-kim, cbm, landmark-paper]
---

# Spatial Variation of Uniaxial Tensile Behavior of UHPFRCC ($180\ \text{MPa}$) with Flow Distance under Radial Flow Placing: Fiber Orientation Coefficient ($\alpha_{ori}$) and Ultimate Tensile Strength ($18.2\ \text{MPa}$) Prediction

## Summary

During the casting of large-scale bridge decks and slabs where fresh concrete expands radially outward from a single discharge point, spatial variations arise in fiber alignment and tensile properties. To investigate the **spatial variation in uniaxial tensile strain-hardening response of UHPFRCC (28 d compressive strength $180.0\ \text{MPa}$, micro straight steel fibers $V_f = 2.0\ \text{vol.\%}$) as a function of radial flow distance ($R = 200, 500, 800, 1000\ \text{mm}$) and orientation relative to flow direction**, researchers at Myongji University, Daegu University, Chonnam National University (Prof. Bang Yeon Lee), and KAIST (Prof. Jin-Keun Kim) performed radial casting in a **$2.0\ \text{m}$ diameter circular slab mold**. Extracting core and dogbone specimens along radial and circumferential axes, the authors conducted uniaxial direct tension tests, 3D fiber orientation tensor analysis ($\alpha_{ori}$) via digital image processing, and inclined pullout bridging modeling. As the flow progressed outward, shear strain gradients strongly aligned steel fibers along the circumferential tangential direction ($\alpha = 0.45 \rightarrow 0.76$), increasing radial tensile strength by $58\%$ (from $11.5\ \text{MPa} \rightarrow 18.2\ \text{MPa}$), achieving a tensile strain capacity of $0.85\%$, and establishing a 2D radial-flow-tailored tensile constitutive prediction framework.

## Key Contributions

1. **First rigorous characterization of spatial tensile anisotropy in UHPFRCC under radial flow fields**:
   - Demonstrated that unlike 1D channel flow, circular radial spreading produces distinct circumferential versus radial fiber orientation distributions that evolve with distance.
2. **Quantification of fiber orientation coefficient evolution ($\alpha_{ori} = 0.45 \rightarrow 0.76$) with flow distance ($R$)**:
   - Verified that random 3D orientation ($\alpha \approx 0.50$) near the central inlet transitions to strong planar shear alignment ($\alpha = 0.76$) near the flow boundary.
3. **Modeling of $18.2\ \text{MPa}$ ultimate tensile strength and $0.85\%$ tensile ductility**:
   - Integrated fluid flow alignment mechanics with inclined fiber pullout bridging models to reduce tensile strength prediction error to within $7\%$.
4. **Casting design guidelines for large-scale UHPC slabs and shells**:
   - Formulated hydrodynamic placement criteria to optimize pouring locations and intervals so that fibers align along principal structural tensile trajectories.

## Methods

- **Materials and UHPFRCC mixture proportions (Section 2, Tables 1–2, Figs. 1–3)**:
  - Binder: Type I cement + silica fume + quartz powder (W/B = 0.20, superplasticizer, slump flow $750\ \text{mm}$).
  - Aggregate: Fine silica sand ($d_{50} = 150\ \mu\text{m}$, S/B = 0.50).
  - Reinforcing fibers: Brass-coated straight steel fibers ($V_f = 2.0\ \text{vol.\%}$, $L_f = 13\ \text{mm}, d_f = 0.2\ \text{mm}, \sigma_f = 2500\ \text{MPa}$).
- **Radial placement and specimen extraction (Sections 2.2–2.4, Figs. 4–7)**:
  - Slab mold: $2000\ \text{mm}$ diameter, $50\ \text{mm}$ thick circular plate with a central top inlet.
  - Specimen sampling: Dogbone tension specimens ($80\ \text{mm}$ gauge) extracted at $R = 200, 500, 800\ \text{mm}$ in radial and circumferential directions.
  - Testing and image processing: Direct uniaxial tension (0.2 mm/min, 0.2 mm) and cross-sectional optical analysis for fiber count and angle $\theta$.

## Results

### 1. Fiber orientation coefficient, first crack strength, ultimate tensile strength, and strain capacity across radial locations (Section 3, Tables 3–5, Figs. 8–14)

| Specimen Location & Direction | Distance from Center ($R$, mm) | Fiber Orientation Coefficient ($\alpha_{ori}$) | 1st Crack Strength ($\sigma_{fc}$, MPa) | Ultimate Tensile Strength ($\sigma_{tu}$, MPa) | Ultimate Tensile Strain ($\varepsilon_u$, %) | Tensile Behavior |
|---|---|---|---|---|---|---|
| **Center Random (Center)** | $R = 100\ \text{mm}$ | **$0.48 \pm 0.03$ (Random)** | **$8.50 \pm 0.40\ \text{MPa}$** | **$11.50 \pm 0.50\ \text{MPa}$** | **$0.28 \pm 0.03\%$** | Slight hardening then softening |
| **Mid-Radial (Mid-R)** | $R = 500\ \text{mm}$ | $0.62 \pm 0.03$ | $9.80 \pm 0.45\ \text{MPa}$ | $14.20 \pm 0.60\ \text{MPa}$ | $0.52 \pm 0.05\%$ | Moderate strain-hardening |
| **Outer-Radial (Outer-R)** | $R = 800\ \text{mm}$ | $0.68 \pm 0.04$ | $10.50 \pm 0.50\ \text{MPa}$ | $15.80 \pm 0.65\ \text{MPa}$ | $0.65 \pm 0.06\%$ | Good strain-hardening |
| **Outer-Circumferential (Outer-C, Optimal)** | **$R = 800\ \text{mm}$ (Tangential)** | **$0.76 \pm 0.03$ (+58 %)** | **$12.20 \pm 0.55\ \text{MPa}$ (+44 %)** | **$18.20 \pm 0.70\ \text{MPa}$ (+58 %)** | **$0.85 \pm 0.08\%$ ($3.0\times$)** | **Saturated multiple microcracking** |

### 2. Radial flow fields and hydrodynamic fiber rotation mechanics
- **Circumferential extensional flow**: As the fluid front expands outward, circumferential stretching aligns steel fibers tangentially along the flow front.
- **Anisotropy consideration in structural design**: Structural design of bridge decks must account for the wide directional variation in tensile strength ($11.5 \leftrightarrow 18.2\ \text{MPa}$) induced by casting flow.

- **Overall conclusion**: This landmark paper demonstrated that radial placement of UHPFRCC generates significant flow-dependent spatial orientation gradients, elevating tensile strength to 18.2 MPa along optimal flow alignments.

## Related Notes

- [[kang-2011-fiber-distribution-uhsc-flexural-strength]] — Steel fiber distribution and flexural strength relationships.
- [[choi-2016-fiber-orientation-uhpcc-post-cracking-tensile]] — 3D fiber orientation and post-cracking tensile modeling.
- [[eberhardt-2001-fiber-orientation-2d-image-analysis-error-estimation]] — 2D image analysis and fiber orientation tensor estimation.
- [[high-strength-strain-hardening-composites]] — Ultra-high performance fiber-reinforced cementitious composites.
