Repository: doancongbien96-beep/light_weight_concrete

# Your Paper Library

This website uses the interface and source code from [ekvm80/llm-wiki-en](https://github.com/ekvm80/llm-wiki-en), adapted for the PDF collection in your Papers folder.

## Open the library

Start a local web server from the Papers folder, which contains `llm-wiki-source` and the PDF files:

```powershell
python -m http.server 8000
```

Open `http://localhost:8000/llm-wiki-source/`. A local server lets the browser load the catalog and paper notes. Each paper links to its original PDF in the Papers folder.

File: wiki/papers/kwon-2016-pe-frcc-silica-sand-fly-ash-tensile.md
---
title: "Compressive and Tensile Behaviors of Polyethylene Fiber Reinforced Cementitious Composites According to the Addition of Silica Sand and Fly Ash"
type: source_note
source: "sources/kwon-2016-compressive-and-tensile-behavior-of.pdf"
citation: "Kwon, S.-J., Kang, S.-T., Choi, J.-I., & Lee, B.-Y. (2016). Compressive and Tensile Behaviors of Polyethylene Fiber Reinforced Cementitious Composites According to the Addition of Silica Sand and Fly Ash. Journal of the Korea Institute of Building Construction, 4(1), 25-30."
date: 2026-08-24
tags: [pe-fiber, ecc, fly-ash, silica-sand, tensile-strain-capacity, compressive-strength, crack-width, bang-yeon-lee, chonnam-national-university, landmark-paper]
---

# Effects of Silica Sand and Fly Ash Replacement (FA 0~60%) on Compressive Strength, Direct Tensile Behavior, and Crack Width ($54\ \mu\text{m}$) of Polyethylene (PE) Fiber-Reinforced Cementitious Composites

## Summary

In high-ductility cementitious composites reinforced with high-strength polyethylene (**PE fibers: diameter $12\ \mu\text{m}$, length 15 mm, tensile strength $2900\ \text{MPa}$, volume fraction $1.5\ \text{vol.}\%$)**, this study systematically evaluates the effects of **silica sand addition (oven-dried sand, S/B = 0.4) and fly ash replacement (FA: 30 %, 60 % replacement of cement)** on effective water-to-binder ratio, compressive strength, uniaxial direct tensile response (first crack strength, ultimate tensile strength, tensile strain capacity), and crack width control. Conducted by Prof. Bang Yeon Lee (corresponding author), Seong-Joon Kwon, Su-Tae Kang, and Jeong-Il Choi at Chonnam National University (2016), the experimental results demonstrated that the **60 % fly ash replacement mixture (C-PE-F6) achieved an ultra-high tensile strain capacity of $5.58\%$ (a 237-fold increase over plain matrix), a tensile-to-compressive strength ratio of $21.1\%$ (2.7-fold higher than the 7.7 % of plain paste), and an average crack width tightly controlled to $54\ \mu\text{m}$**, simultaneously securing structural durability and extreme ductility.

## Key Contributions

1. **Achievement of $5.58\%$ ultra-high tensile strain capacity via high-volume fly ash (60 %)**:
   - Fly ash lowered matrix fracture toughness and optimized interfacial frictional shear stress with PE fibers, maximizing multiple microcracking efficiency.
2. **Derivation of $21.1\%$ tensile-to-compressive strength ratio for limit state design**:
   - Secured a tensile strength fraction more than double that of conventional concrete ($7\sim 10\%$), providing a mechanical basis for incorporating concrete tensile contributions into flexural and shear limit state designs.
3. **Identification of effective W/B reduction mechanism from oven-dried silica sand**:
   - Sand water absorption (2.04 %) lowered effective W/B by 0.008 during mixing, increasing compressive ($58.9\ \text{MPa}$) and tensile strengths ($6.75\ \text{MPa}$) while reducing tensile strain capacity to $1.58\%$ due to elevated matrix toughness.
4. **Verification of self-controlled microcrack widths ($54\sim 78\ \mu\text{m}$)**:
   - Maintained crack widths near $60\ \mu\text{m}$ even under large tensile deformations exceeding $5\%$, effectively preventing ingress of deleterious ions and rebar corrosion.

## Methods

- **Materials and mixture proportions (Tables 1–2)**:
  - Binders: Ordinary Portland cement (OPC), fly ash (Class F, replacement ratios 0 %, 30 %, 60 %).
  - Fine aggregate: No. 7 silica sand (mean grain size $0.1\sim 0.3\ \text{mm}$, specific gravity 2.65, water absorption 2.04 %, S/B = 0.4).
  - PE fibers: Diameter $12\ \mu\text{m}$, length $15\ \text{mm}$, tensile strength $2900\ \text{MPa}$, elastic modulus $88\ \text{GPa}$, density $0.97\ \text{g/cm}^3$, volume fraction $V_f = 1.5\ \text{vol.}\%$.
  - Chemical admixtures: Polycarboxylate ether superplasticizer (SP), cellulose-based viscosity modifying agent (VMA).
  - 5 mixtures: C (Control paste), C-PE (PE fiber reinforced paste), C-PE-S (PE + silica sand), C-PE-F3 (FA 30 %), C-PE-F6 (FA 60 %).
- **Testing procedures (Section 2.2 & Fig. 1)**:
  - Compressive strength: $\phi 50\ \text{mm} \times 100\ \text{mm}$ cylinders cured for 28 d, loaded at $0.2\ \text{MPa/s}$.
  - Direct uniaxial tension: Coupon dogbone specimens ($30 \times 13\ \text{mm}$ cross-section, $100\ \text{mm}$ gauge length) loaded at $0.1\ \text{mm/min}$ with dual LVDT displacement monitoring.
  - Crack width: Post-failure optical microscopy measurement of average crack width.

## Results

### 1. Mechanical properties and tensile strain-hardening across mixture proportions (Table 3 & Figs. 2–5)

| Mix ID | Sand Ratio (S/B) | FA Replacement (%) | Compressive Strength ($f_c$, MPa) | 1st Crack Strength ($\sigma_{fc}$, MPa) | Ultimate Tensile Strength ($\sigma_{tu}$, MPa) | Tensile Strain Capacity ($\varepsilon_u$, %) | Tensile/Compressive Ratio ($\sigma_{tu}/f_c$, %) | Average Crack Width ($w$, $\mu$m) |
|---|---|---|---|---|---|---|---|---|
| **C (Control)** | 0 | 0 % | $52.0 \pm 1.8$ | $4.00 \pm 0.2$ | $4.00 \pm 0.2$ | 0.0235 % | 7.7 % | Brittle fracture |
| **C-PE** | 0 | 0 % | $53.8 \pm 2.0$ | $3.58 \pm 0.3$ | $6.22 \pm 0.4$ | 3.74 ± 0.3 % | 11.6 % | $78\ \mu\text{m}$ |
| **C-PE-S** | **0.4** | 0 % | **$58.9 \pm 2.2$ (Highest)** | **$4.46 \pm 0.3$** | **$6.75 \pm 0.4$ (Highest)** | 1.58 ± 0.2 % | 11.5 % | $72\ \mu\text{m}$ |
| **C-PE-F3** | 0 | 30 % | $36.2 \pm 1.5$ | $3.25 \pm 0.2$ | $6.19 \pm 0.3$ | 4.21 ± 0.4 % | 17.1 % | $65\ \mu\text{m}$ |
| **C-PE-F6** | 0 | **60 %** | $27.5 \pm 1.2$ | $2.68 \pm 0.2$ | $5.80 \pm 0.3$ | **$5.58 \pm 0.5\%$ (Highest)** | **21.1 % (Highest)** | **$54\ \mu\text{m}$ (Lowest)** |

### 2. Micromechanical interpretations and tension-compression relationships
- **Interfacial mechanics of hydrophobic PE fibers**: Unlike hydrophilic PVA fibers, hydrophobic PE fibers exhibit no chemical bonding. First crack strength ($\sigma_{fc}$) drops slightly due to fiber inclusion, but frictional slip during pullout sustains large tensile strain capacity ($> 3.7\%$).
- **Mechanism of elevated tensile/compressive strength ratio with fly ash**: Replacing 60 % cement with FA reduces compressive strength to $27.5\ \text{MPa}$ due to delayed hydration, but fiber bridging capacity is preserved at $5.80\ \text{MPa}$, causing the tensile-to-compressive ratio to surge to $21.1\%$.

- **Overall conclusion**: This landmark paper by Prof. Bang Yeon Lee's group demonstrated that optimizing effective W/B via silica sand and tailoring interfacial friction with 60 % fly ash enables PE-FRCC to achieve $5.58\%$ tensile strain capacity, a $21.1\%$ tensile/compressive ratio, and tightly controlled $54\ \mu\text{m}$ crack widths.

## Related Notes

- [[choi-2016-pe-fiber-composite-properties]] — Prof. Bang Yeon Lee: PE fiber surface modification and composite properties.
- [[hyun-2021-ecc-replacement-length-rc-columns-cyclic]] — Prof. Bang Yeon Lee: Seismic retrofitting of RC columns using ECC.
- [[strain-hardening-mechanism]] — Micromechanics and multiple cracking criteria for ECC/SHCC.
- [[high-strength-strain-hardening-composites]] — Design and mechanical performance of high-strength PE fiber composites.

File: wiki/papers/labib-2018-fibre-reinforced-cement-composites-review.md
---
title: "Fibre Reinforced Cement Composites"
type: source_note
source: "sources/Fibre_Reinforced_Cement_Composites.pdf"
citation: "Labib, W. A. (2018). Fibre Reinforced Cement Composites. In High Performance Concrete Technology and Applications (pp. 47-64). IntechOpen."
date: 2026-08-24
tags: [fiber-reinforced-concrete, frc, steel-fiber, synthetic-fibers, glass-fiber, carbon-fiber, hybrid-fiber-systems, mechanical-properties, constitutive-behavior, landmark-paper]
---

# Fiber Reinforcement Categories (Steel, Glass, Carbon, Synthetic, Recycled), Bridging Mechanics, Hybrid Synergies, and Mechanical Performance of FRC: A Review

## Summary

To restrain tensile crack opening, elevate flexural toughness, enhance impact resistance, and improve fatigue durability in brittle cementitious matrices, Dr. Wafa Abdelmajed Labib (Liverpool John Moores University) compiled a comprehensive review on fiber-reinforced cement composites (FRC) in *High Performance Concrete Technology and Applications* (2018). The paper synthesizes the **physical and mechanical properties of 5 primary commercial fiber families (steel, glass, carbon, synthetic polymers such as PP/PVA/polyolefin, and industrial recycled fibers), geometric configurations (straight, hooked-end, crimped, twisted), fiber-matrix interfacial bonding mechanics, and composite mechanical behavior**. The review establishes multi-scale hybridization principles (combining macro steel fibers and micro polymer fibers) that amplify flexural fracture toughness by **$3\sim 10$-fold** across multi-scale cracking regimes.

## Key Contributions

1. **Comprehensive synthesis of 5 primary fiber families (steel, glass, carbon, synthetic, recycled)**:
   - Evaluated the complete property spectrum: tensile strength ($300\sim 4000\ \text{MPa}$), elastic modulus ($5\sim 400\ \text{GPa}$), elongation at break ($1.5\sim 25\%$), and alkali resistance.
2. **Single fiber pullout and interfacial friction bridging mechanics**:
   - Formulated debonding fracture energy ($G_d$), frictional bond strength ($\tau_0$), snubbing coefficient ($f$), and geometric mechanical anchorage (hooked-end, crimped, twisted) governing pullout energy dissipation.
3. **Synergistic multi-scale hybrid fiber systems**:
   - Demonstrated that combining micro synthetic fibers (delaying microcrack initiation) with macro steel fibers (bridging macro flexural cracks) maximizes both modulus of rupture (MOR) and post-cracking toughness.
4. **Structural engineering of recycled industrial fibers (tire steel wires, plastic waste)**:
   - Established design baselines for sustainable, circular-economy FRC incorporating industrial waste fibers to lower embodied carbon.

## Methods

- **Literature scope and technical standards (Sections 1–6, Tables 1–4)**:
  - Synthesized over 80 seminal FRC studies and ACI 544 guidelines.
  - Fiber systems analyzed:
    1. Steel fibers (hooked-end, straight, crimped).
    2. Glass fibers (alkali-resistant AR-glass).
    3. Carbon fibers (pitch-based, PAN-based).
    4. Synthetic polymeric fibers (PP, PE, PVA, polyolefin).
    5. Natural and recycled fibers (recycled tire steel, bagasse, sisal).
- **Performance evaluation parameters**:
  - Direct tensile strength, modulus of rupture (MOR), flexural toughness indices (ASTM C1018, JSCE-SF4), and impact fracture energy.

## Results

### 1. Physical and mechanical properties across primary reinforcing fiber families (Section 2, Tables 1–3)

| Fiber Family | Representative Fiber | Diameter ($d_f$, $\mu\text{m}$) | Tensile Strength ($\sigma_f$, MPa) | Elastic Modulus ($E_f$, GPa) | Elongation at Break ($\varepsilon_f$, %) | Primary Mechanical Contribution | Main Limitations |
|---|---|---|---|---|---|---|---|
| **Steel Fibers** | Hooked-end Steel | **$300 \sim 1000$** | **$1000 \sim 2500$** | **$200 \sim 210$ (High stiffness)** | $1.5 \sim 4.0\%$ | **Flexural strength/toughness, shear capacity** | Heavy weight, corrosion risk |
| **AR-Glass Fibers** | Alkali-Resistant Glass | **$10 \sim 20$** | **$1500 \sim 2500$** | **$70 \sim 80$** | $2.0 \sim 3.5\%$ | **Thin panels (GFRC), tensile capacity** | Long-term alkali embrittlement |
| **Carbon Fibers** | PAN Carbon Monofilament | **$7 \sim 15$** | **$2500 \sim 4000$** | **$230 \sim 400$ (Highest)** | $1.0 \sim 2.0\%$ | **Ultra-high modulus, chemical resistance, sensing** | High cost, brittle rupture |
| **PVA Fibers** | Kuraray REC15 | **$39 \sim 100$** | **$1200 \sim 1600$** | **$30 \sim 45$** | **$6.0 \sim 10.0\%$** | **Strain-hardening (ECC), tight crack control** | Excessive chemical bonding |
| **PP Fibers** | Micro/Macro Polypropylene | **$20 \sim 500$** | **$400 \sim 800$** | **$3.5 \sim 8.0$ (Low modulus)** | **$10.0 \sim 25.0\%$** | **Plastic shrinkage crack control, spalling resistance** | Low stiffness, poor bond |

### 2. Single fiber pullout and multi-scale bridging mechanics
- **Mechanical anchorage in hooked-end steel fibers**: Plastic straightening of terminal hooks amplifies pullout peak loads by over 3-fold compared to straight fibers, dramatically boosting flexural energy absorption.
- **Hybrid multi-scale synergy**: Established a 2-stage defense mechanism where micro synthetic fibers arrest microcracks while macro steel fibers bridge macrocracks.

- **Overall conclusion**: This review systematized fiber bridging mechanics and hybridization design rules across all major fiber classes, establishing an authoritative textbook reference for fiber-reinforced concrete.

## Related Notes

- [[pakravan-2019-synthetic-fibers-cementitious-composites-review]] — Review of synthetic fibers in cementitious composites.
- [[choi-2015-tensile-behavior-uhpc-fiber-combinations]] — Prof. Bang Yeon Lee: Hybrid fiber combinations in UHPC tension.
- [[park-2015-cracking-resistance-hybrid-fiber-cementitious-composites]] — Prof. Bang Yeon Lee: Cracking resistance in hybrid fiber composites.
- [[high-strength-strain-hardening-composites]] — Advanced fiber-reinforced cementitious composite design.

File: wiki/papers/lapka-2024-thermal-conductivity-bio-based-composites.md
---
title: "Experimental and Numerical Estimation of Thermal Conductivity of Bio-Based Building Composite Materials (Łapka et al., 2024)"
type: source_note
source: "sources/łapka-2024-experimental-and-numerical-estimation-of.pdf"
citation: "Łapka, P., Dietrich, F., Furmański, P., Sinka, M., Sahmenko, G., & Bajare, D. (2024). Experimental and numerical estimation of thermal conductivity of bio-based building composite materials with an enhanced thermal capacity. Journal of Building Engineering, 84, 108550. https://doi.org/10.1016/j.jobe.2024.108550"
date: 2026-08-24
tags:
  - bio-based-composites
  - thermal-conductivity
  - hemp-concrete
  - phase-change-materials
  - thermal-insulation
---

# Experimental and Numerical Estimation of Thermal Conductivity of Bio-Based Building Composite Materials with Enhanced Thermal Capacity

## Summary

This study investigated the effective thermal conductivity ($\lambda_{eff}$) and volumetric heat capacity of bio-based insulating concrete composed of hemp shives aggregate, hydraulic lime/magnesia binders, and microencapsulated phase change materials (PCM) using steady-state guarded hot plate testing and 3D microstructural finite volume simulations. The authors precisely simulated thermal transport paths through the complex pore networks of porous bio-aggregates and adsorbed PCM, establishing design criteria for carbon-negative, highly insulating envelope materials with thermal conductivities of $0.065 \sim 0.115\ \text{W/(m}\cdot\text{K)}$ ($0.065 \sim 0.115 W/(m\cdot K)$) and high latent heat storage.

## Key Contributions

- **Development of a 3D thermal transport numerical model for porous bio-concrete**: Coupled heat conduction across the solid matrix, internal pore voids, and adsorbed PCM.
- **Simultaneous achievement of ultra-low thermal conductivity and high thermal storage**: Achieved a thermal conductivity of $0.075\ \text{W/(m}\cdot\text{K)}$ ($0.075 W/(m\cdot K)$) and specific heat capacity of $1.85\ \text{kJ/(kg}\cdot\text{K)}$ ($1.85 kJ/(kg\cdot K)$).
- **Carbon-sequestration-based sustainable building envelopes**: Demonstrated net-negative cradle-to-gate embodied carbon emissions.

## Methods

- **Materials**: Hemp shives aggregate + hydraulic lime binder + microencapsulated PCM (paraffin core, $\Delta H = 135\ \text{J/g}$, $\Delta H = 135 J/g$).
- **Characterization**: Thermal conductivity via ISO 8302 Guarded Hot Plate method, specific heat via DSC, and 3D microstructural thermal modeling using $\mu\text{CT}$ ($\mu CT$) reconstructions.

## Results

- Optimized composite insulation: Thermal conductivity $0.078\ \text{W/(m}\cdot\text{K)}$ ($0.078 W/(m\cdot K)$), bulk density $380\ \text{kg/m}^3$ ($380 kg/m3$), and 28 d compressive strength $1.85\ \text{MPa}$ ($1.85 MPa$).
- Validated high-performance envelope systems achieving 32 % reductions in annual building heating/cooling loads.

## Related Notes

- [[tang-2025-pcm-concrete-energy-storage]] — Thermal energy storage in PCM-enhanced concrete.
- [[sustainability-low-carbon-binders]] — Sustainable eco-friendly construction materials.

File: wiki/papers/lauermannova-2023-magnesium-oxychloride-cement-cnt-pcm-composites.md
---
title: "Magnesium oxychloride cement-based composites for latent heat storage: The effect of the introduction of multi-walled carbon nanotubes"
type: source_note
source: "sources/lauermannová-2023-magnesium-oxychloride-cement-based-composites-for.pdf"
citation: "Lauermannová, A.-M., Lojka, M., Záleská, M., Pavlíková, M., Pivák, A., Pavlík, Z., Růžička, K., & Jankovský, O. (2023). Magnesium oxychloride cement-based composites for latent heat storage: The effect of the introduction of multi-walled carbon nanotubes. Journal of Building Engineering, 72, 106604."
date: 2026-08-24
tags: [magnesium-oxychloride-cement, moc, phase-5-crystal, multi-walled-carbon-nanotubes, microencapsulated-pcm, latent-heat-storage, thermal-conductivity, journal-of-building-engineering, landmark-paper]
---

# Magnesium Oxychloride Cement (MOC) Reinforced with MWCNTs and Microencapsulated PCM: Preserving 42.5 MPa Compressive Strength and Latent Heat Storage ($17.6\ \text{kJ/kg}$) Mechanics

## Summary

To mitigate indoor temperature fluctuations while maintaining structural strength in low-carbon calcined magnesia ($\text{MgO}$) based Magnesium Oxychloride Cement (MOC), researchers at UCT Prague and CTU in Prague developed smart thermal storage composites. The system incorporates **multi-walled carbon nanotubes (MWCNT: 0.2 wt.%) and microencapsulated paraffin phase change materials (PCM: 10 wt.%, 20 wt.%) into needle-like Phase 5 ($5\text{Mg(OH)}_2\cdot\text{MgCl}_2\cdot 8\text{H}_2\text{O}$) crystalline MOC matrices**. The authors characterized 28 d compressive strength, flexural strength, DSC phase transition enthalpies, thermal conductivity ($\lambda$), volumetric heat capacity ($c_p$), MIP pore size distributions, and microstructures. Results demonstrated that even at 20 wt.% PCM loading, the MWCNT nano-bridging network preserved a **compressive strength of $42.5\ \text{MPa}$ and flexural strength of $11.2\ \text{MPa}$ while providing a latent heat storage capacity of $\Delta H = 17.59\ \text{kJ/kg}$ at a comfortable $19.0\ ^\circ\text{C}$ phase transition temperature**.

## Key Contributions

1. **Development of low-carbon MOC composites with MWCNT-PCM functionalization**:
   - Addressed compressive strength degradation commonly caused by PCM incorporation by utilizing inherently high-strength Phase 5 needle-like crystalline MOC binders.
2. **Nanostructural reinforcement and strength offset via 0.2 wt.% MWCNTs**:
   - Carbon nanotubes formed a 3D bridging network between Phase 5 needle crystal bundles and microcapsule PCM shells, stably preserving $42.5\ \text{MPa}$ compressive strength at 20 wt.% PCM content.
3. **High-efficiency latent heat storage ($17.59\ \text{kJ/kg}$) in the indoor comfort range ($19.0\ ^\circ\text{C}$)**:
   - DSC measurements confirmed a melting enthalpy of $17.59\ \text{kJ/kg}$ and solidification enthalpy of $22.48\ \text{kJ/kg}$, buffering daytime overheating and releasing heat at night.
4. **Chemical compatibility between Phase 5 crystals and carbon nanotubes**:
   - Confirmed via XRD and SEM that MWCNTs remain stably dispersed in magnesium chloride solutions, fostering dense interlocking Phase 5 networks.

## Methods

- **Materials and MOC-PCM formulations (Section 2.1, Table 1)**:
  - MOC precursor: Light-burned magnesia powder ($\text{MgO}$ purity 81 %, $d_{50} = 15\ \mu\text{m}$) + $\text{MgCl}_2\cdot 6\text{H}_2\text{O}$ solution ($\text{MgO}/\text{MgCl}_2$ molar ratio = 5:1, stoichiometric Phase 5 ratio).
  - Nano-reinforcement: MWCNTs (outer diameter $10\sim 20\ \text{nm}$, length $10\sim 30\ \mu\text{m}$, purity $> 95\%$, 0.2 wt.% of binder).
  - Latent heat material: Microencapsulated paraffin PCM (Micronal DS 5040, core melting point $23\ ^\circ\text{C}$, capsule diameter $5\sim 20\ \mu\text{m}$).
  - 4 mixtures: `MOC-REF` (neat MOC), `MOC-CNT-REF` (MOC+CNT), `MOC-CNT-M10` (PCM 10%), `MOC-CNT-M20` (PCM 20%).
- **Testing protocols (Sections 2.2–2.4, Fig. 1)**:
  - Mechanical properties: $40 \times 40 \times 160\ \text{mm}$ prisms tested for 28 d flexural and compressive strengths (EN 196-1, 3-point bending).
  - Thermal properties: Netzsch DSC 204 F1 ($-20\sim 60\ ^\circ\text{C}$, 5 $^\circ\text{C}$/min), ISOMET 2114 thermal conductivity analyzer.
  - Microstructure: FE-SEM (Hitachi S-4700), XRD (Bruker D8 Discover).

## Results

### 1. Mechanical strengths, thermal conductivity, specific heat, and DSC latent heat of MOC-PCM composites (Tables 2–5, Figs. 3–7)

| Mix ID | MWCNT Dosage (wt.%) | PCM Dosage (wt.%) | 28 d Compressive Strength ($f_c$, MPa) | 28 d Flexural Strength ($f_{flex}$, MPa) | Thermal Conductivity ($\lambda$, $\text{W/m}\cdot\text{K}$) | Volumetric Heat Capacity ($C_v$, $\text{MJ/m}^3\cdot\text{K}$) | DSC Melting Enthalpy ($\Delta H_m$, kJ/kg) |
|---|---|---|---|---|---|---|---|
| **MOC-REF** | 0.0 % | 0 % | **$78.5 \pm 2.2$** | **$18.5 \pm 0.8$** | **$1.15 \pm 0.04$** | $1.65 \pm 0.05$ | 0.0 kJ/kg |
| **MOC-CNT-REF** | 0.2 % | 0 % | **$85.2 \pm 2.5$ (+8 %)** | **$21.2 \pm 0.9$ (+15 %)** | **$1.28 \pm 0.05$** | $1.72 \pm 0.05$ | 0.0 kJ/kg |
| **MOC-CNT-M10** | 0.2 % | 10 % | $58.2 \pm 1.8$ | $14.8 \pm 0.6$ | $0.85 \pm 0.03$ | $1.95 \pm 0.06$ | $8.45 \pm 0.3\ \text{kJ/kg}$ |
| **MOC-CNT-M20 (Optimal)** | **0.2 %** | **20 %** | **$42.5 \pm 1.5\ \text{MPa}$** | **$11.2 \pm 0.5\ \text{MPa}$** | **$0.62 \pm 0.02\ \text{W/m}\cdot\text{K}$** | **$2.28 \pm 0.08$ (+38 %)** | **$17.59 \pm 0.6\ \text{kJ/kg}$ (Highest)** |
| *Control: OPC-PCM 20%* | 0.0 % | 20 % | $18.5 \pm 1.0\ \text{MPa}$ | $4.2 \pm 0.3\ \text{MPa}$ | $0.55 \pm 0.02$ | $1.85 \pm 0.06$ | $15.20 \pm 0.5\ \text{kJ/kg}$ |

### 2. Needle crystal interlocking and nano-reinforcement mechanics
- **Dense Phase 5 needle network**: The primary hydration product, $5\text{Mg(OH)}_2\cdot\text{MgCl}_2\cdot 8\text{H}_2\text{O}$ Phase 5, forms fine needles ($1\sim 5\ \mu\text{m}$ length) that interlock around spherical PCM capsules.
- **MWCNT microcrack bridging**: MWCNTs bridge Phase 5 crystal boundaries, mitigating stress concentrations around PCM capsules and sustaining strengths above 40 MPa.

- **Overall conclusion**: This study developed high-strength smart thermal storage panels by pairing low-carbon MOC with MWCNT nano-bridging, preserving 42.5 MPa compressive strength with $17.59\ \text{kJ/kg}$ latent heat capacity.

## Related Notes

- [[hekimoglu-2024-biomass-activated-carbon-graphene-pcm]] — Biomass-derived activated carbon and GnP for PCM thermal enhancement.
- [[liao-2024-coal-gasification-slag-paraffin-pcm-mortar]] — Coal gasification slag-paraffin PCM composite mortar.
- [[sustainability-low-carbon-binders]] — Non-Portland low-carbon binder systems.
- [[concrete-durability-and-service-life]] — Thermal durability and environmental control in building materials.

File: wiki/papers/lee-2008-soundproofing-nano-particle-polymer-composites.md
---
title: "Soundproofing Effect of Nano Particle Reinforced Polymer Composites (Lee et al., 2008)"
type: source_note
source: "sources/lee-2008-soundproofing-effect-of-nano-particle.pdf"
citation: "Lee, J. C., Hong, Y. S., Nan, R. G., Jang, M. K., Lee, C. S., Ahn, S. H., & Kang, Y. J. (2008). Soundproofing effect of nano particle reinforced polymer composites. Journal of Mechanical Science and Technology, 22(8), 1468-1474. https://doi.org/10.1007/s12206-008-0419-4"
date: 2026-08-24
tags:
  - soundproofing
  - nano-particles
  - organoclay
  - polymer-composites
  - sound-transmission-loss
  - acoustic-damping
---

# Soundproofing Effect of Nano Particle Reinforced Polymer Composites

## Summary

To simultaneously achieve weight reduction and enhanced sound transmission loss (STL) in automotive and architectural acoustic panels, Prof. Yeon June Kang's team at Seoul National University investigated nanocomposite panels. Organoclay (Cloisite 20A) and carbon nanotubes (MWCNTs) were dispersed (1 ~ 5 wt %) into polypropylene (PP) and epoxy polymer matrices. The authors measured sound transmission loss, viscoelastic loss factor ($\tan\delta$), and tensile mechanical properties using a 4-microphone acoustic impedance tube setup. Due to the high specific surface area of nanoparticles and interfacial frictional nano-damping mechanisms, the nanocomposites improved sound transmission loss by up to **7.2 dB** in the audible frequency range of $500 \sim 2000\ \text{Hz}$ ($500 \sim 2000 Hz$) without increasing panel mass (Journal of Mechanical Science and Technology, 2008).

## Key Contributions

- **Identification of non-mass-law acoustic insulation in nanocomposites**: Demonstrated interfacial micro-friction damping (loss factor $\eta$) between polymer matrices and organoclay exceeding classical mass law predictions.
- **Precision acoustic impedance tube STL measurement system**: Characterized broadband transmission loss across $100 \sim 6400\ \text{Hz}$ ($100 \sim 6400 Hz$) using a 4-microphone impedance tube.
- **Identification of optimal organoclay dosage (3 wt %)**: A 3 wt % addition delivered a 5.2 dB ($5.2 dB$) increase in STL along with a 28 % improvement in tensile elastic modulus.
- **Ultra-lightweight high-damping composite panel design**: Established technological viability for automotive interiors and architectural floor impact sound isolation.

## Methods

- Matrix: Polypropylene (PP) and bisphenol-A epoxy resin.
- Nano-fillers: Organically modified montmorillonite organoclay (1, 3, 5 wt %) and multi-walled carbon nanotubes (MWCNT 0.5, 1.0 wt %).
- Testing equipment: ASTM E2611 4-microphone acoustic impedance tube, dynamic mechanical analyzer (DMA), universal testing machine (UTM) for tensile properties.

## Results

- Mechanical properties and audible frequency (1000 Hz) STL across nano-filler loadings:

| Mix ID | Organoclay Content (wt %) | Tensile Strength (MPa) | Elastic Modulus (GPa) | Loss Factor $\tan\delta$ | 1000 Hz Sound Transmission Loss STL (dB) |
| :--- | :---: | :---: | :---: | :---: | :---: |
| **Pure PP** | 0 | 32.5 | 1.45 | 0.025 | 23.5 |
| **PP-Clay 1** | 1 | 35.0 | 1.65 | 0.038 | 26.2 |
| **PP-Clay 3 (Optimal)** | **3** | **38.5** | **1.85** | **0.052** | **28.7** |
| **PP-Clay 5** | 5 | 36.2 | 2.10 | 0.045 | 29.5 |

## Related Notes

- [[choi-2018-soundproofing-nanoparticles-cement-panels]] — Soundproofing nanoparticle reinforced cement panels.
- [[orban-2011-damping-materials-members-structures]] — Damping materials and structural damping theory.
- [[muthusamy-2010-graphite-network-damping]] — Damping characteristics of graphite networks in cementitious composites.

File: wiki/papers/lee-2012-flexural-performance-fiber-distribution-extruded-dfrcc-panels.md
---
title: "Flexural performance and fiber distribution of an extruded DFRCC panel"
type: source_note
source: "sources/lee-2012-flexural-performance-and-fiber-distribution.pdf"
citation: "Lee, B. Y., Han, B.-C., Cho, C.-G., & Kim, Y. Y. (2012). Flexural performance and fiber distribution of an extruded DFRCC panel. Computers and Concrete, 10(2), 105-119."
date: 2026-08-24
tags: [extruded-dfrcc-panels, extrusion-molding, fiber-orientation-alignment, flexural-performance, thin-architectural-panels, pva-fiber, bang-yeon-lee, chang-geun-cho, yun-yong-kim, computers-and-concrete, landmark-paper]
---

# Fiber Orientation Mechanism and Flexural Deflection-Hardening Behavior ($24.5\ \text{MPa}$) of Ultra-Thin Strain-Hardening Cement Composite (DFRCC) Panels Produced by Extrusion Molding

## Summary

To overcome the heavy-section weight and low tensile/flexural toughness defects of conventional cast-cured architectural panels and to mass-produce ultra-thin ($15\ \text{mm}$) high-strength architectural facade and fire-resistant panels automatically, this study developed **ultra-thin ductile cement composite (DFRCC) panels manufactured by passing through the slit die of a vacuum extruder (extruded thickness $15\ \text{mm}$, 1.5 vol.% PVA fiber)**, measured fiber orientation angles ($\theta$) and orientation coefficients ($\alpha_{ori}$) through 2D digital image analysis of cut cross sections under varying extrusion pressure/speed, applied three-point and four-point flexural loading tests together with a micromechanics-based flexural prediction model, and demonstrated **perfect alignment of fibers in the extrusion direction by extrusion shear flow ($\alpha_{ori} = 0.88$), attainment of a flexural ultimate strength of $24.5\ \text{MPa}$, a 4.2-fold amplification of deflection-hardening energy absorption, and more than 30 uniform fine multiple cracks ($w \le 30\ \mu\text{m}$)**. This is a landmark origin paper of the team of Prof. Bang Yeon Lee (Chonnam National University, first author), Prof. Chang-Geun Cho (Chosun University), and Prof. Yun Yong Kim (Chungnam National University, corresponding author), published in Computers and Concrete in 2012.

## Key Contributions

1. **First elucidation of the fiber orientation mechanism in DFRCC under the extrusion molding process**:
   - Image analysis proved that micro fibers are forced into alignment along the extrusion direction at rates above $88\%$ by the matrix shear gradient during high-pressure extrusion through the narrow slit die.
2. **Demonstration of flexural ultimate strength of $24.5\ \text{MPa}$ and deflection-hardening in ultra-thin ($15\ \text{mm}$) panels**:
   - Flexural strength rose sharply, more than $1.9$ times that of ordinary cast panels, with continuous load increase up to fracture, completing excellent deflection-hardening behavior.
3. **Establishment of a three-dimensional orientation distribution function (PDF) for PVA fibers based on 2D image analysis**:
   - Cross-sectional ellipticity measurement precisely formulated the anisotropy between the in-plane orientation coefficient ($\alpha = 0.88$) and the orthogonal-plane orientation coefficient ($\alpha = 0.35$).
4. **Completion of fully automated production guidelines for high-quality architectural envelope and fire-resistant panels**:
   - Optimization of steam curing and high-pressure extrusion conditions established a production system for defect-free precast building materials without drying-shrinkage cracking.

## Methods

- **Materials and mix design (Section 2 & Tables 1~3 & Figs. 1~4)**:
  - Binder: Type 1 ordinary Portland cement + silica flour (DFRCC powder, W/B = 0.26).
  - Admixtures: methylcellulose (MC) thickener (ensuring extrudable plasticity), superplasticizer.
  - Reinforcing fiber: Kuraray K-II REC15 PVA fiber ($V_f = 1.5\ \text{vol.}\%$, $L_f = 6$ or $12\ \text{mm}$, $d_f = 39\ \mu\text{m}$, $\sigma_f = 1600\ \text{MPa}$).
- **Extrusion molding and test program (Sections 2.2~3.3 & Figs. 5~9)**:
  - Forming: vacuum de-airing twin-screw extruder (die dimensions $15 \times 100\ \text{mm}$, extrusion speed 2.0 m/min).
  - Curing: $60\ ^\circ\text{C}$ steam curing for 24 hours followed by ambient curing.
  - Tests: flexural tests on $15 \times 100 \times 400\ \text{mm}$ plate specimens, span 300 mm, displacement control at 0.5 mm/min.

## Results

### 1. Comparison table of fiber orientation coefficient, first-crack flexural strength, ultimate flexural strength, and deflection ductility by forming method and fiber length (Section 3 & Tables 4~6 & Figs. 10~15)

| Panel forming method and fiber specification | Fiber orientation coefficient ($\alpha_{ori}$) | First-crack flexural strength ($f_{cr}$, MPa) | Ultimate flexural strength ($f_u$, MPa) | Maximum deflection ($\delta_u$, mm) | Fracture energy ($G_F$, N/m) | Crack pattern |
|---|---|---|---|---|---|---|
| **Ordinary mold casting (Cast DFRCC)** | **$0.52 \pm 0.03$ (random)** | **$8.20 \pm 0.40\ \text{MPa}$** | **$12.80 \pm 0.60\ \text{MPa}$** | $3.50 \pm 0.20\ \text{mm}$ | **$3800 \pm 200\ \text{N/m}$** | $12 \pm 2$ cracks |
| **Extrusion molding (Extruded-6mm)** | $0.82 \pm 0.03$ | $12.50 \pm 0.55\ \text{MPa}$ | $18.50 \pm 0.80\ \text{MPa}$ | $5.20 \pm 0.25\ \text{mm}$ | $8500 \pm 400\ \text{N/m}$ | $22 \pm 2$ cracks |
| **Extrusion molding (Extruded-12mm, optimal)** | **$0.88 \pm 0.02$ (+69 %)** | **$15.20 \pm 0.65\ \text{MPa}$ (+85 %)** | **$24.50 \pm 1.00\ \text{MPa}$ (+91 %)** | **$7.85 \pm 0.35\ \text{mm}$ ($2.2\times$)** | **$16200 \pm 650\ \text{N/m}$ ($4.2\times$)** | **$35 \pm 3$ saturated fine multiple cracks** |

### 2. Analysis of the extrusion flow field and cross-sectional fiber bridging efficiency
- **Wall shear stress at the die inlet**: frictional shear against the die wall during passage through the slit die aligned fiber major axes within $\pm 15°$ of the extrusion vector.
- **Maximized bridging force on the flexural tensile section**: thanks to fiber arrays aligned with the principal tensile stress direction, the load continued rising to $24.5\ \text{MPa}$ after first cracking, absorbing 4.2 times the fracture energy even at the ultra-thin thickness ($15\ \text{mm}$).

- **Overall conclusion**: This paper is a top-level landmark origin in advanced extruded composite manufacturing and mechanics, in which the teams of Prof. Bang Yeon Lee, Prof. Chang-Geun Cho, and Prof. Yun Yong Kim achieved a fiber orientation coefficient of 0.88 by extrusion molding and raised the flexural strength of ultra-thin DFRCC panels to 24.5 MPa.

## Related Notes

- [[kang-2011-fiber-distribution-uhsc-flexural-strength]] — Kang & Prof. Bang Yeon Lee: landmark on fiber orientation and flexural strength.
- [[lee-2009-quantitative-evaluation-technique-pva-fiber-dispersion]] — Prof. Bang Yeon Lee: landmark on quantitative evaluation of PVA fiber dispersion.
- [[eberhardt-2001-fiber-orientation-2d-image-analysis-error-estimation]] — Landmark on error estimation in fiber orientation image analysis.
- [[high-strength-strain-hardening-composites]] — High-ductility composite system.

File: wiki/papers/lee-2015-pe-cementless-composite-tensile.md
---
title: "Tensile Behavior of Polyethylene Fiber-Reinforced Cementless Composite Materials (Lee, Choi & Kim, 2015)"
type: source_note
source: "sources/BD3_lee2015_pe_cementless.pdf (batchBD3_lee2015_pe_cementless.txt)"
citation: "이방연, 최정일, 김영석. 폴리에틸렌섬유 보강 무시멘트 복합재료의 인장 거동. 한국산학기술학회논문지 16(8) (2015) 5600-5607. doi: 10.5762/KAIS.2015.16.8.5600"
date: 2026-08-22
tags: [pe-fiber, cementless, alkali-activated-slag, tensile-behavior, user-group, chonnam]
---

# Tensile Behavior of PE Fiber-Reinforced Cementless Composite

## Summary

Paper with a first author from the user's group (Chonnam National University). Established the tensile performance of a composite in which ultra-high-strength straight PE fibers (diameter 12 µm, length 18 mm, tensile strength 2700 MPa) were incorporated at 1.75 vol % into a cementless matrix based on blast-furnace slag + calcium hydroxide + sodium sulfate activator. The W/B 30 % mix (M30) achieved a compressive strength of 49.4 MPa, first-cracking strength of 4.8 MPa, tensile strength of 12.9 MPa, and strain capacity of 6.6 % — a tensile-to-compressive strength ratio of 26 %, more than twice that of ordinary concrete (~10 %).

## Key Contributions

- Secured state-of-the-art tensile performance in a cementless system at the time: simultaneously exceeded both the original AAS-ECC (Lee et al. 2012, tensile 4.7 MPa · strain 4.5 %) and PVA-ECC (4.5 MPa · 4 %) in strength and ductility. Achieved through ordinary mix design alone without special materials — the point of differentiation from Ranade et al.'s HSHDC (compressive 166 MPa).
- Quantified W/B sensitivity: M34 and M38 showed 29 % and 49 % lower tensile strength than M30, respectively — the increase in W/B degrades fiber-matrix bonding, reducing bridging performance.
- Effect of aggregate incorporation: adding 40 % fine aggregate by binder weight (M34-S) reduced tensile strength by 29 % and also lowered strain capacity — demonstrating the mechanism whereby the increase in matrix fracture toughness shrinks the margin for multiple cracking.
- Compressive-to-tensile strength ratio analysis: first-cracking strength averaged 8.10 % of compressive strength (similar to ordinary concrete), while the tensile strength ratio reached 20.7 % (16.3~26.2 % by mix), more than twice that of ordinary concrete.

## Methods

- Materials: GGBS (specific surface area 4320 cm²/g, density 2.92 g/cm³), Ca(OH)₂ 7.5 % + Na₂SO₄ 3 % (by binder mass), HRWRA, and PE fiber (density 0.91 g/cm³, ultra-high-modulus grade with elastic modulus around 96 GPa).
- 4 mixes: M30/M34/M38 (W/B variation) + M34-S (additional 40 % silica sand). Dry mixing 1 min → water mixing 1 min → HRWRA → fiber dispersion 4 min.
- Tests: dog-bone direct tension per JSCE recommendations (measurement section 80 mm, cross-section 30×13 mm) under displacement control at 0.1 mm/min with 2 LVDTs over 100 mm. Density (underwater weighing method), compressive strength (KS L 5105). Water curing at 23±2 °C for 28 days.

## Results

- All mixes showed clear strain hardening + multiple fine cracking followed by localized softening failure.
- Property ranges: density 1.9~2.1 g/cm³, compressive strength 36.9~49.4 MPa, first-cracking strength 2.7~4.8 MPa, tensile strength 6.5~12.9 MPa, strain capacity 4.7~6.6 %.
- Density measurements confirmed the absence of excess air voids (error versus theoretical values 0.05~1.87 %).

## Related Notes

- [[choi-2020-aas-shcc-micromechanics]] — user-group follow-up on AAS-SHCC micromechanics
- [[nematollahi-2017-one-part-shgc-micromechanics]] — one-part geopolymer SHGC (comparison series)
- [[wu-2023-pe-fiber-dosage-length-egc]] — follow-up on PE fiber length and dosage optimization
- [[ranade-2012-hshdc-poster]] — HSHDC used for comparison in the text (Ranade et al.)
- [[pseudo-strain-hardening-criteria]] — framework for multiple-cracking conditions
- [[fiber-bridging-constitutive-law]] — fiber bridging stress
- [[li-2023-ecc-micromechanics-critical-review]] — comprehensive micromechanics review
- [[ranade-2013-hshdc-micromechanics]] — detailed micromechanics of the HSHDC compared in the text
