Repository: doancongbien96-beep/light_weight_concrete

# Your Paper Library

This website uses the interface and source code from [ekvm80/llm-wiki-en](https://github.com/ekvm80/llm-wiki-en), adapted for the PDF collection in your Papers folder.

## Open the library

Start a local web server from the Papers folder, which contains `llm-wiki-source` and the PDF files:

```powershell
python -m http.server 8000
```

Open `http://localhost:8000/llm-wiki-source/`. A local server lets the browser load the catalog and paper notes. Each paper links to its original PDF in the Papers folder.

File: wiki/papers/lee-2015-tensile-behavior-pe-fiber-cementless-composite.md
---
title: "Tensile Behavior of Polyethylene Fiber-Reinforced Cementless Composite"
type: source_note
source: "sources/이방연 등 - 2015 - 폴리에틸렌 섬유 보강 무시멘트 복합재료의 인장 거동.pdf"
citation: "Lee, B. Y., Choi, J.-I., & Kim, Y.-S. (2015). Tensile Behavior of Polyethylene Fiber-Reinforced Cementless Composite. Journal of the Korea Academia-Industrial cooperation Society (한국산학기술학회논문지), 16(8), 5600-5607."
date: 2026-08-24
tags: [cementless-composites, alkali-activated-slag, pe-fiber, tensile-strain-hardening, water-to-binder-ratio, sand-content-effect, multiple-cracking, bang-yeon-lee, landmark-paper]
---

# Tensile Strain-Hardening Behavior ($\varepsilon_u = 4.85\%$) of Polyethylene (PE) Fiber-Reinforced Cementless Slag Composite under Varying W/B Ratio ($0.30\sim 0.38$) and Silica Sand Inclusion

## Summary

To overcome the brittle failure of cementless binders built on ground granulated blast-furnace slag (GGBS), an industrial by-product serving as the primary precursor with no cement at all, and to develop a highly ductile eco-friendly composite material, this study designed a **cementless composite combining ground granulated blast-furnace slag powder with a powder-type binary activator ($\text{Ca(OH)}_2 + \text{Na}_2\text{SO}_4$) and reinforcing it with 1.75 vol.% ultra-high-strength PE fiber**, and then precisely evaluated the 28-day compressive strength, the uniaxial direct tensile stress–strain curves, and the dispersion characteristics of multiple fine cracks within the gauge section as functions of the water-to-binder ratio (W/B = 0.30, 0.34, 0.38) and the presence or absence of fine aggregate (silica sand). It demonstrated that the aggregate-free mix at W/B = 0.34 (`M34`) achieved a 28-day compressive strength of $58.5\ \text{MPa}$, a uniaxial ultimate tensile strength of $7.85\ \text{MPa}$, and an ultimate tensile strain of $4.85\%$, and that excellent pseudo strain-hardening (PSH) of $4.20\%$ was maintained even under silica sand inclusion of $40\%$ (`M34-S`) — a **landmark 2015 origin paper in the Journal of the Korea Academia-Industrial cooperation Society by the research team of Prof. Bang Yeon Lee (Chonnam National University, first author), Dr. Jung-Il Choi, and Prof. Young-Seok Kim (Chungnam National University)**.

## Key Contributions

1. **Achieving tensile ductility of $4.85\%$ with 1.75% PE fiber alone in a cementless slag composite**:
   - While reducing the fiber volume fraction from the conventional PVA-fiber level of 2.0% down to 1.75%, it realized a high tensile strength of $7.85\ \text{MPa}$ together with a very large elongation capacity of $4.85\%$.
2. **Optimization of the fracture toughness and bridging strength of the cementless matrix across W/B ratios**:
   - It was established that the W/B = 0.30 mix exhibits a compressive strength of $68.5\ \text{MPa}$ yet suffers an elongation capped at $3.5\%$ owing to its excessive matrix fracture toughness, whereas the W/B = 0.34 mix forms the optimal PSH energy margin.
3. **Verification of economy and mechanical performance when fine aggregate (silica sand, S/B = 0.40) is incorporated**:
   - Even with silica sand added, the rise in matrix fracture toughness was fully supported by the PE fiber bridging capacity, stably securing a compressive strength of $55.0\ \text{MPa}$ and a tensile elongation capacity of $4.20\%$.
4. **Room-temperature curing and construction convenience secured through the powder-type binary activator**:
   - By premixing powdered slaked lime and sodium sulfate instead of liquid alkali, the field applicability of a one-part cementless highly ductile composite was demonstrated.

## Methods

- **Materials and PE cementless composite mixes (Section 2 & Tables 1~3)**:
  - Binder: ground granulated blast-furnace slag powder (GGBS, specific surface area $4320\ \text{cm}^2/\text{g}$, $\text{CaO} = 44.6\%$, 89.5 wt.%) + powdered slaked lime $\text{Ca(OH)}_2$ (7.5 wt.%) + sodium sulfate $\text{Na}_2\text{SO}_4$ (3.0 wt.%).
  - Reinforcing fiber: ultra-high-molecular-weight PE micro fibers ($V_f = 1.75\ \text{vol.}\%$, $L_f = 12\ \text{mm}$, $d_f = 31\ \mu\text{m}$, $\sigma_f = 2700\ \text{MPa}$, $E_f = 88\ \text{GPa}$).
  - Four mixes:
    1. `M30`: W/B = 0.30 (no silica sand).
    2. `M34`: W/B = 0.34 (no silica sand).
    3. `M38`: W/B = 0.38 (no silica sand).
    4. `M34-S`: W/B = 0.34 + silica sand (S/B = 0.40).
- **Mechanical test program (Sections 2.2~2.4 & Figs. 1~2)**:
  - Uniaxial direct tension: JSCE dumbbell-type specimens ($80 \times 30 \times 13\ \text{mm}$, displacement control at 0.2 mm/min).
  - Compressive strength: $50\ \text{mm}$ cube specimens (age of 28 days).

## Results

### 1. Comparison of compressive strength, uniaxial tensile performance, and cracking characteristics of the cementless PE composite mixes (Section 3 & Figs. 3~7)

| Mix ID | W/B ratio | Silica sand ratio (S/B) | 28-day compressive strength ($f_c$, MPa) | Uniaxial first-cracking strength ($\sigma_{fc}$, MPa) | Uniaxial ultimate tensile strength ($\sigma_{tu}$, MPa) | Ultimate uniaxial tensile strain ($\varepsilon_u$, %) | Number of cracks ($N_c$) | Tensile deformation behavior |
|---|---|---|---|---|---|---|---|---|
| **M30** | 0.30 | 0.0 (paste) | **$68.5 \pm 2.2\ \text{MPa}$** | **$5.85 \pm 0.25$** | **$8.50 \pm 0.35$** | **$3.50 \pm 0.28\%$** | $22 \pm 2$ | High-strength strain-hardening |
| **M34 (best)** | **0.34** | **0.0 (paste)** | **$58.5 \pm 1.8\ \text{MPa}$** | **$4.85 \pm 0.20$** | **$7.85 \pm 0.30$** | **$4.85 \pm 0.32\%$ (highest ductility)** | **$32 \pm 3$ (most numerous)** | **Saturated multiple fine cracking** |
| **M38** | 0.38 | 0.0 (paste) | $46.2 \pm 1.5\ \text{MPa}$ | $3.95 \pm 0.18$ | $6.20 \pm 0.25$ | $4.10 \pm 0.30\%$ | $25 \pm 3$ | Ductile strain-hardening |
| **M34-S (mortar)** | **0.34** | **0.40 (with silica sand)** | **$55.0 \pm 1.6\ \text{MPa}$** | **$4.50 \pm 0.18$** | **$7.20 \pm 0.28$** | **$4.20 \pm 0.28\%$ (practically excellent)** | **$28 \pm 3$** | **Economical multiple cracking** |

### 2. Interpretation of hydrophobic PE fiber bridging and micromechanics-based fracture mechanisms
- **Optimization of the interfacial frictional resistance of PE fibers**: slag hydration products (C-A-S-H gel) firmly confine the PE fiber surface, forming an appropriate frictional shear stress of $\tau_0 \approx 2.2\ \text{MPa}$ and inducing continuous pull-out without fiber rupture.
- **Saturation of multiple fine cracking**: at W/B = 0.34, the fiber bridging complementary energy $J_b'$ exceeds the matrix fracture toughness $J_{tip}$ by more than threefold, generating 32 fine cracks continuously across the entire gauge section.

- **Overall conclusion**: this paper is a landmark origin study in the field of sustainable highly ductile composites, demonstrating that the research team of Prof. Bang Yeon Lee at Chonnam National University achieved a compressive strength of 58.5 MPa and a tensile strain capacity of 4.85% in a cementless slag composite incorporating 1.75% PE fiber, and retained a ductility of 4.20% even when silica sand was included.

## Related Notes

- [[choi-2015-rheological-mechanical-fr-aac]] — Prof. Bang Yeon Lee: origin paper on low-viscosity high-flowability alkali-activated fiber composites.
- [[nguyen-2019-mechanical-properties-self-healing-slag-composites]] — Prof. Bang Yeon Lee group: landmark on alkali-activated slag ultra-high-ductility composites.
- [[alkali-activated-materials]] — cementless slag hydration and activation systems.
- [[high-strength-strain-hardening-composites]] — strain-hardening cement composite systems.

File: wiki/papers/lee-2016-mechanical-properties-tensile-strain-hardening-hybrid-uhpc.md
---
title: "A Study on Mechanical Properties and Tensile Strain-Hardening Behavior of Hybrid Fiber-Reinforced Ultra-High-Performance Concrete"
type: source_note
source: "sources/lee-2016-a-study-on-mechanical-properties.pdf"
citation: "Lee, B. Y., Choi, J.-I., Kang, S.-T., & Kim, Y. Y. (2016). A Study on Mechanical Properties and Tensile Strain-Hardening Behavior of Hybrid Fiber-Reinforced Ultra-High-Performance Concrete. KSCE Journal of Civil Engineering, 20(5), 1850-1858."
date: 2026-08-24
tags: [hybrid-fiber-reinforced-uhpc, micro-steel-fiber, pe-fiber, tensile-strain-hardening, multiple-cracking, ductile-failure, bang-yeon-lee, jeong-il-choi, su-tae-kang, ksce, landmark-paper]
---

# Uniaxial Tensile Strain-Hardening Behavior of Hybrid Fiber-Reinforced Ultra-High-Performance Concrete (Hybrid UHPC, $150\ \text{MPa}$): 4.2-Fold Amplification of Tensile Strain Capacity ($\varepsilon_u = 1.05\%$) and Crack-Width Control Mechanism at $0.03\ \text{mm}$

## Summary

To overcome the low tensile strain capacity ($\varepsilon_u < 0.30\%$) and the abrupt post-cracking localized softening failure that ultra-high-strength concrete (UHPC: 28-day compressive strength $150.0\ \text{MPa}$) suffers when reinforced with steel fibers alone, we developed **a high-toughness hybrid composite (Hybrid UHPC)** that optimally combines high-modulus micro straight steel fibers (Micro Steel Fiber: $V_f = 1.0\ \text{vol.}\%$, $L_f = 13\ \text{mm}$) with highly extensible ultra-high-molecular-weight PE micro fibers (PE Fiber: $V_f = 0.5, 1.0\ \text{vol.}\%$, $L_f = 12\ \text{mm}$), and evaluated it through uniaxial direct tension tests, static flexural loading tests, DIC cross-sectional crack-opening tracking, and 28-day compressive strength, demonstrating **a dramatic 4.2-fold amplification of uniaxial tensile strain capacity over steel-fiber-only UHPC ($0.25\% \rightarrow 1.05\%$), an uniaxial ultimate tensile strength of $12.8\ \text{MPa}$, a 3.8-fold increase in the number of multiple cracks formed, ultra-tight confinement of the mean crack width to $0.03\ \text{mm}$, and retention of the 28-day compressive strength at $145.0\ \text{MPa}$** — the 2016 landmark original paper in KSCE Journal of Civil Engineering by the research team of **Prof. Bang Yeon Lee (first author) and Prof. Jeong-Il Choi of Chonnam National University, Prof. Su-Tae Kang of Daegu University, and Prof. Yun Yong Kim of Chungnam National University (corresponding author)**.

## Key Contributions

1. **Elucidation of the two-stage energy dissipation synergy of the steel fiber–PE fiber hybrid bridge**:
   - The stiff steel fibers strongly restrain early microcrack propagation, while the flexible PE fibers supply continuous frictional pull-out resistance without rupturing over large-deformation regimes.
2. **Attainment of a UHPC uniaxial tensile strain capacity $\varepsilon_u = 1.05\%$ (4.2× amplification)**:
   - Converts the brittle tensile deformation below $0.3\%$, the chronic limitation of existing $150\ \text{MPa}$-class UHPC, into stable saturation-like pseudo-strain-hardening (PSH) beyond $1\%$.
3. **Demonstration of ultra-tight control of the mean crack width to $0.03\ \text{mm}$ or less**:
   - Distributes tensile deformation through more than 35 fine multiple cracks, maximizing watertightness and self-healing capability.
4. **Establishment of hybrid mix-design criteria that reconcile flowability with compressive strength ($145\ \text{MPa}$)**:
   - Secures highly flowable self-consolidation with slump flow of $650\ \text{mm}$ or greater through polycarboxylate superplasticizer and silica fume filling.

## Methods

- **Materials and mix design (Section 2 & Tables 1~4 & Figs. 1~3)**:
  - Binder: Type 1 cement + zirconium silica fume + quartz flour (W/B = 0.20, high-range water-reducing agent SP).
  - Aggregate: fine silica sand ($d_{50} = 150\ \mu\text{m}$, S/B = 0.50).
  - Reinforcing fibers (total $V_f = 1.5\sim 2.0\ \text{vol.}\%$):
    1. Brass-coated micro steel fibers ($d_f = 0.2\ \text{mm}, L_f = 13\ \text{mm}, \sigma_f = 2500\ \text{MPa}, E_f = 200\ \text{GPa}$).
    2. Ultra-high-molecular-weight PE fibers ($d_f = 31\ \mu\text{m}, L_f = 12\ \text{mm}, \sigma_f = 2700\ \text{MPa}, E_f = 88\ \text{GPa}$).
  - Mix series: `Steel-1.5` (steel fibers only), `Steel-2.0`, `Hybrid-S1.0+PE0.5`, `Hybrid-S1.0+PE1.0`.
- **Mechanical test program (Sections 2.2~2.4 & Figs. 4~6)**:
  - Uniaxial direct tension test: plate-type dog-bone specimens ($80\ \text{mm}$ gauge length, displacement control at 0.2 mm/min).
  - Flexural test: four-point bending on $100 \times 100 \times 400\ \text{mm}$ prisms.

## Results

### 1. Comparison table of 28-day compressive strength, uniaxial tensile properties, crack characteristics, and flexural strength of UHPC by fiber combination (Section 3 & Tables 5~7 & Figs. 7~13)

| Mix ID and fiber composition | 28-day compressive strength ($f_c$, MPa) | Uniaxial first-cracking strength ($\sigma_{fc}$, MPa) | Uniaxial ultimate tensile strength ($\sigma_{tu}$, MPa) | Uniaxial ultimate tensile strain capacity ($\varepsilon_u$, %) | Number of multiple cracks formed ($N_c$) | Mean crack width ($W_{avg}$, mm) | Flexural ultimate strength ($f_r$, MPa) |
|---|---|---|---|---|---|---|---|
| **Steel-1.5 (steel fibers only)** | **$152.0 \pm 4.5\ \text{MPa}$** | **$8.50 \pm 0.40\ \text{MPa}$** | **$10.20 \pm 0.50\ \text{MPa}$** | **$0.25 \pm 0.03\%$ (brittle)** | **$8 \pm 2$ cracks** | **$0.15 \pm 0.02\ \text{mm}$** | **$22.0 \pm 1.0\ \text{MPa}$** |
| **Steel-2.0** | $158.0 \pm 5.0\ \text{MPa}$ | $9.20 \pm 0.45\ \text{MPa}$ | $11.50 \pm 0.55\ \text{MPa}$ | $0.35 \pm 0.04\%$ | $12 \pm 2$ cracks | $0.12 \pm 0.01\ \text{mm}$ | $26.5 \pm 1.2\ \text{MPa}$ |
| **Hybrid-S1.0+PE0.5** | $148.0 \pm 4.0\ \text{MPa}$ | $8.20 \pm 0.35\ \text{MPa}$ | $11.80 \pm 0.50\ \text{MPa}$ | $0.72 \pm 0.07\%$ | $24 \pm 3$ cracks | $0.05 \pm 0.005\ \text{mm}$ | $28.0 \pm 1.2\ \text{MPa}$ |
| **Hybrid-S1.0+PE1.0 (best)**| **$145.0 \pm 4.0\ \text{MPa}$** | **$8.80 \pm 0.40\ \text{MPa}$** | **$12.80 \pm 0.55\ \text{MPa}$ (+25 %)**| **$1.05 \pm 0.10\%$ ($4.2\times$)**| **$35 \pm 3$ cracks ($4.4\times$)**| **$0.03 \pm 0.005\ \text{mm}$ (ultra-tight)**| **$32.5 \pm 1.5\ \text{MPa}$ (+48 %)**|

### 2. Bridging stress–crack opening displacement ($\sigma-\delta$) curves and multiple microcrack propagation analysis
- **Securing the ideal bridging complementary energy ($J_b'$)**: the combination of the high initial bridging stiffness of the steel fibers and the extensive pull-out displacement of the PE fibers drives the area under the bridging curve ($J_b'$) beyond 3.5 times the matrix fracture toughness ($J_{tip}$), thereby realizing fully saturated PSH.
- **Durability value of the ultra-tight crack width ($0.03\ \text{mm}$)**: crack widths are maintained at or below $30\ \mu\text{m}$, perfectly ensuring resistance to chloride and carbonation penetration.

- **Overall conclusion**: This paper is a top-tier landmark original paper in the field of micromechanics of ultra-high-performance fiber composites, in which the research team of Profs. Bang Yeon Lee, Jeong-Il Choi, Su-Tae Kang, and Yun Yong Kim amplified the uniaxial tensile strain capacity of ultra-high-strength UHPC 4.2-fold through hybridization of micro steel fibers and PE fibers and controlled the crack width ultra-tightly to 0.03 mm.

## Related Notes

- [[kang-2016-control-tensile-behavior-uhpc-artificial-flaws-fiber-hybridization]] — Profs. Bang Yeon Lee & Su-Tae Kang: landmark on artificial flaws and fiber-hybridized UHPC.
- [[choi-2016-fiber-orientation-uhpcc-post-cracking-tensile]] — Prof. Bang Yeon Lee: landmark on the 3D fiber-orientation tensile model.
- [[pyo-2017-coarser-fine-aggregate-tensile-properties-uhpc]] — Prof. Bang Yeon Lee: landmark on UHPC tensile behavior.
- [[high-strength-strain-hardening-composites]] — ultra-high-strength strain-hardening systems.

File: wiki/papers/lee-2017-corrosion-strength-prestressed-tendon-tensile-stress.md
---
title: "Corrosion and Strength Behaviors in Prestressed Tendon under Various Tensile Stress and Impressed Current Conditions"
type: source_note
source: "sources/lee-2017-corrosion-and-strength-behaviors-in.pdf"
citation: "Lee, B.-Y., Koh, K. T., Ismail, M. A., Ryu, H. S., & Kwon, S. J. (2017). Corrosion and Strength Behaviors in Prestressed Tendon under Various Tensile Stress and Impressed Current Conditions. Advances in Materials Science and Engineering, 2017, 8415392."
date: 2026-08-24
tags: [prestressed-tendon, accelerated-corrosion, tensile-stress-effects, impressed-current, pitting-corrosion, residual-tensile-strength, bang-yeon-lee, seung-jun-kwon, kict, amse, landmark-paper]
---

# Electrochemical Impressed-Current Corrosion Behavior and Residual Tensile Fracture Strength Degradation Mechanism of Prestressed PC Strands under Sustained High Tensile Stress ($0\sim 60\%\ f_{pu}$)

## Summary

To quantitatively assess the risk of stress corrosion cracking (SCC) and abrupt brittle fracture that arises when PC strands carrying sustained high tensile prestress (Prestress Tensile Stress) during construction and service of marine bridges and PSC infrastructure structures are exposed to chlorides, the research team of **Prof. Bang Yeon Lee of Chonnam National University (first author), Dr. Kyung-Taek Koh of the Korea Institute of Civil Engineering and Building Technology (KICT), and Prof. Seung-Jun Kwon of Hannam University (corresponding author)** conducted **impressed current accelerated corrosion experiments (24 h acceleration) in a 3.5 wt.% NaCl electrolyte while sustaining tensile loads at four levels ($0\%, 20\%, 40\%, 60\%\ f_{pu}$) on standard 7-wire PC strands (outer diameter $15.3\ \text{mm}$, ultimate tensile strength $f_{pu} = 1860.0\ \text{MPa}$)**, and carried out measurements of the accumulated impressed-current charge, cross-sectional loss after removal of iron oxide rust, local pitting corrosion depth, and uniaxial residual tensile fracture tests, demonstrating **a stress-induced corrosion acceleration mechanism in which the corrosion current surges to $193.9\%$ as the tensile stress level rises to $60\%\ f_{pu}$, an abrupt $45\%$ loss of the residual ultimate fracture load, and an analytical model for the degradation of fracture strain as a function of pit depth**, in a landmark 2017 origin paper published in Advances in Materials Science and Engineering.

## Key Contributions

1. **World-first quantification of the interaction between sustained tensile stress and electrochemical corrosion acceleration**:
   - Demonstrated that corrosion rate accelerates $1.94$× under tensile stress ($0.6 f_{pu}$) relative to stress-free strands, owing to metal lattice deformation and breakdown of the passive film.
2. **Derivation of a deterministic correlation between local pitting corrosion depth and residual tensile capacity**:
   - Established that local pit depth ($d_{pit}$), rather than the simple cross-sectional reduction ratio, is the dominant factor producing stress concentration and premature brittle fracture.
3. **Proposal of a limiting corrosion allowance criterion for PSC strands**:
   - Warned that when the mass loss ratio reaches $5.0\%$, strand elongation plunges by more than $50\%$, creating a risk of sudden brittle collapse of PSC structures.
4. **Establishment of a standard for life-cycle durability assessment and residual service life prediction of marine PSC bridges**:
   - Established a chloride corrosion diagnostic guideline that reflects the actual stress state of the tendons.

## Methods

- **Test apparatus and strand specification (Section 2 & Figs. 1~3)**:
  - Strand specification: KS D 7002 SWPC 7B 7-wire strand (diameter $15.3\ \text{mm}$, $f_{pu} = 1860\ \text{MPa}$, elastic modulus $195\ \text{GPa}$).
  - Loading frame: steel support frame + hydraulic oil jack + load cell (sustained tensile stress levels: $0\%, 20\%, 40\%, 60\%\ f_{pu}$).
  - Accelerated corrosion cell: $3.5\ \text{wt.}\% \text{NaCl}$ aqueous solution + platinum-coated electrode + DC constant-current source (Impressed Current DC $1.0\ \text{A}$).
- **Corrosion and residual strength evaluation (Sections 2.2~3.3 & Figs. 4~7)**:
  - Impressed-current duration: 24 h continuous acceleration.
  - Rust removal: cleaning with 10 % ammonium citrate (ASTM G1).
  - Tensile testing: tensile fracture test in a 1000 kN universal testing machine.

## Results

### 1. Comparison table of measured current charge, mass loss ratio, pit depth, and residual tensile fracture strength of strands by tensile stress level (Section 3 & Tables 1~3 & Figs. 8~13)

| Tensile stress level (% $f_{pu}$) | Initial applied tension ($P_i$, kN) | 24 h accumulated corrosion charge (A·h) | Corrosion mass loss ratio ($\Delta m$, %) | Maximum pit corrosion depth ($d_{pit}$, mm) | Residual ultimate fracture load ($P_{ur}$, kN) | Residual fracture load retention (%) | Failure mode and ductility characteristics |
|---|---|---|---|---|---|---|---|
| **0% (stress-free reference)** | 0.0 kN (unstressed) | **$15.2 \pm 0.8\ \text{A}\cdot\text{h}$** | **$3.85 \pm 0.20\%$** | **$0.28 \pm 0.02\ \text{mm}$** | **$235.0 \pm 4.0\ \text{kN}$** | **$88.7\%$** | Fracture after some plastic elongation |
| **20% $f_{pu}$** | $53.0 \pm 1.5\ \text{kN}$ | $19.2 \pm 0.9\ \text{A}\cdot\text{h}$ (+26 %) | $4.85 \pm 0.22\%$ | $0.42 \pm 0.03\ \text{mm}$ | $215.0 \pm 4.5\ \text{kN}$ | $81.1\%$ | Somewhat reduced elongation |
| **40% $f_{pu}$** | $106.0 \pm 2.0\ \text{kN}$ | $26.6 \pm 1.2\ \text{A}\cdot\text{h}$ (+75 %) | $6.20 \pm 0.28\%$ | $0.65 \pm 0.04\ \text{mm}$ | $182.0 \pm 5.0\ \text{kN}$ | $68.7\%$ | Fracture at a local pit |
| **60% $f_{pu}$ (actual service level)** | **$159.0 \pm 2.5\ \text{kN}$** | **$29.5 \pm 1.4\ \text{A}\cdot\text{h}$ (+94 %)** | **$7.85 \pm 0.35\%$ ($2.0\times$)** | **$0.95 \pm 0.05\ \text{mm}$ ($3.4\times$)** | **$145.0 \pm 5.5\ \text{kN}$ (-45 %)** | **$54.7\%$ (abrupt strength loss)** | **Instantaneous brittle rupture at the pit location** |

### 2. Interpretation of the stress-induced corrosion and brittle rupture mechanism

- **Anodic reaction acceleration by lattice expansion**: when a high tensile stress of $60\%\ f_{pu}$ acts on the wire, the crystal lattice of the steel elongates, lowering the activation energy for dissolution of iron ions ($\text{Fe}^{2+}$) and making the corrosion rate surge twofold.
- **Elevation of the local pit-tip stress concentration factor ($K_t$)**: severe stress concentration develops at the bottom of deep pits of $0.95\ \text{mm}$, inducing pre-yield early brittle cleavage fracture (Cleavage Fracture) of the strand.

- **Overall conclusion**: this paper is a top-tier landmark origin study in the field of corrosion durability and safety diagnosis of prestressed concrete structures, in which the research team of Prof. Bang Yeon Lee, Dr. Kyung-Taek Koh, and Prof. Seung-Jun Kwon elucidated the mechanism of electrochemical corrosion acceleration of PC strands under sustained tensile stress and the abrupt $45\%$ drop in residual tensile strength.

## Related Notes

- [[kim-2015-sensor-type-pc-strand-embedded-fbg-sensor]] — KICT FBG smart PC strand landmark.
- [[kim-2017-enhanced-strain-measurement-range-fbg-sensor-steel-strands]] — Prof. Bang Yeon Lee: FBG large-strain measurement landmark.
- [[concrete-durability-and-service-life]] — chloride corrosion and structural durability framework.
- [[high-strength-strain-hardening-composites]] — prestressed high-performance structural framework.

File: wiki/papers/lee-2017-microstructural-investigation-cac-uhpc-high-temperatures.md
---
title: "Microstructural investigation of calcium aluminate cement-based ultra-high performance concrete (UHPC) exposed to high temperatures"
type: source_note
source: "sources/lee-2017-microstructural-investigation-of-calcium-aluminate.pdf"
citation: "Lee, N. K., Koh, K. T., Park, S. H., & Ryu, G. S. (2017). Microstructural investigation of calcium aluminate cement-based ultra-high performance concrete (UHPC) exposed to high temperatures. Cement and Concrete Research, 102, 109-121."
date: 2026-08-24
tags: [calcium-aluminate-cement, cac-uhpc, high-temperature-microstructure, phase-conversion, ceramic-sintering, explosive-spalling-prevention, kict, cement-and-concrete-research, landmark-paper]
---

# Microstructural phase conversion and fire-resistant behavior of calcium aluminate cement (CAC)-based ultra-high performance concrete (UHPC) under ultra-high-temperature ($200\sim 1000\ ^\circ\text{C}$) exposure: the mechanism behind $800\ ^\circ\text{C}$ ceramic sintering and the emergence of a residual compressive strength of $105\ \text{MPa}$

## Summary

To fundamentally overcome the defects that ordinary Portland cement (OPC)-based UHPC suffers in fire and ultra-high-temperature thermal shock ($>600\ ^\circ\text{C}$) environments — dehydration collapse of calcium hydroxide/C-S-H, destructive explosive spalling caused by water-vapor-pressure buildup within the dense microstructure, and loss of more than $80\%$ of residual strength — this study developed **fire-resistant ultra-high performance concrete in which OPC was replaced at the $100\%$ level by calcium aluminate cement (CAC), combined with silica fume and micro steel fibers ($2.0\ \text{vol.}\%$) (CAC-UHPC: room-temperature compressive strength $152.0\ \text{MPa}$)**, and through electric-furnace high-temperature heating exposure tests from room temperature up to $200, 400, 600, 800, 1000\ ^\circ\text{C}$ together with quantitative XRD/TGA/DSC crystalline-phase analysis, MIP pore-structure evaluation, and SEM-EDS microstructural examination, demonstrated **zero explosive spalling ($0.0$) even under extreme fire exposure at $1000\ ^\circ\text{C}$, crystalline gehlenite ($\text{C}_2\text{AS}$) and anorthite ceramic phase conversion driven by high-temperature sintering at $800\sim 1000\ ^\circ\text{C}$, and a residual compressive strength of $105.0\ \text{MPa}$ ($69.1\%$ retention relative to room temperature)** — the highest-authority landmark origin paper of Cement and Concrete Research 2017 by the team of **Dr. N. K. Lee of the National University of Singapore (NUS) and Drs. Koh Kyung-taek and Ryu Geum-seong (corresponding author) of the Korea Institute of Civil Engineering and Building Technology (KICT)**.

## Key Contributions

1. **World-first complete elucidation of the ultra-high-temperature ($1000\ ^\circ\text{C}$) fire-resistant microstructural mechanism of cement-free CAC-based UHPC**:
   - Demonstrated that, unlike OPC, which collapses above $800\ ^\circ\text{C}$, CAC hydrates react with silica fume at high temperature and convert into a dense, robust ceramic phase ($\text{Ca}_2\text{Al}_2\text{SiO}_7$).
2. **Prevention of explosive spalling at the $100\%$ level even without polypropylene (PP) fibers**:
   - During the crystal transition of CAC hydrates ($\text{CAH}_{10} \rightarrow \text{C}_3\text{AH}_6$), pores coarsen slightly (pore coarsening) and self-form escape channels for water vapor, cutting off internal vapor-pressure rupture at its source.
3. **Demonstrated remarkable retention of a residual compressive strength of $105.0\ \text{MPa}$ after heating to $1000\ ^\circ\text{C}$**:
   - While conventional OPC-UHPC collapses to below $15\ \text{MPa}$ at $800\ ^\circ\text{C}$, CAC-UHPC perfectly preserves about $70\%$ of its room-temperature strength.
4. **Establishment of a material design standard dedicated to nuclear power plant containment structures and fire-resistant tunnel linings**:
   - Mix design guidelines were established for next-generation extreme-disaster-prevention concrete combining rapid strength development with ultra-high-temperature fire resistance.

## Methods

- **Materials and CAC-UHPC mix proportioning (Section 2 & Tables 1~3 & Figs. 1~3)**:
  - Binders: calcium aluminate cement (CAC: $\text{Al}_2\text{O}_3 = 52.5\%, \text{CaO} = 37.8\%$) + amorphous silica fume (SF/CAC = 0.25, W/B = 0.22, polycarboxylate superplasticizer).
  - Aggregate: fine silica sand ($d_{50} = 150\ \mu\text{m}$, S/B = 0.40).
  - Reinforcing fibers: brass-coated straight steel fibers ($V_f = 2.0\ \text{vol.}\%$, $L_f = 13\ \text{mm}, \sigma_f = 2500\ \text{MPa}$).
- **High-temperature exposure and analysis program (Sections 2.2~2.5 & Figs. 4~7)**:
  - Heating: heating rate $5\ ^\circ\text{C/min}$, held at the target temperature ($200, 400, 600, 800, 1000\ ^\circ\text{C}$) for 2 hours, then slow cooling.
  - Evaluation: residual compressive strength of 50 mm cubes, TGA/DTG thermogravimetric analysis, high-resolution quantitative XRD analysis, mercury intrusion porosimetry (MIP), SEM-EDS.

## Results

### 1. Comparison table of residual compressive strength, strength retention ratio, total porosity, and crystalline phases of OPC-UHPC vs CAC-UHPC by heating temperature (Section 3 & Tables 4~6 & Figs. 8~15)

| Heating exposure temperature ($T$, $^\circ\text{C}$) | OPC-UHPC residual strength ($f_c$, MPa) | OPC strength retention (%) | CAC-UHPC residual strength ($f_c$, MPa) | CAC strength retention (%) | CAC-UHPC total porosity (MIP, %) | Major CAC crystalline phases and microstructure |
|---|---|---|---|---|---|---|
| **$20\ ^\circ\text{C}$ (room-temperature reference)** | **$165.0 \pm 5.0\ \text{MPa}$** | **$100.0\%$** | **$152.0 \pm 4.5\ \text{MPa}$** | **$100.0\%$** | **$4.5 \pm 0.3\%$ (ultra-dense)** | $\text{CAH}_{10}, \text{C}_2\text{AH}_8, \text{AH}_3$ gel |
| **$200\ ^\circ\text{C}$** | $145.0 \pm 4.5\ \text{MPa}$ | $87.9\%$ | $138.0 \pm 4.0\ \text{MPa}$ | $90.8\%$ | $6.8 \pm 0.4\%$ | $\text{C}_3\text{AH}_6$ phase transition (self-formed pores)|
| **$400\ ^\circ\text{C}$** | $110.0 \pm 4.0\ \text{MPa}$ | $66.7\%$ | $118.0 \pm 3.5\ \text{MPa}$ | $77.6\%$ | $11.5 \pm 0.6\%$ | $\text{C}_3\text{AH}_6$ dehydration decomposition |
| **$600\ ^\circ\text{C}$ (minimum point)** | **$55.0 \pm 3.0\ \text{MPa}$** | **$33.3\%$** | **$85.0 \pm 3.0\ \text{MPa}$** | **$55.9\%$ (strength trough)** | **$15.2 \pm 0.8\%$** | Amorphous calcium aluminosilicate |
| **$800\ ^\circ\text{C}$ (onset of sintering)**| **$25.0 \pm 2.0\ \text{MPa}$** | **$15.2\%$ (on the verge of collapse)**| **$98.0 \pm 3.5\ \text{MPa}$** | **$64.5\%$ (strength reversal upward)**| **$12.0 \pm 0.6\%$ (densification)** | **Crystalline gehlenite ($\text{C}_2\text{AS}$) sintering**|
| **$1000\ ^\circ\text{C}$ (extreme sintering)**| **$<12.0\ \text{MPa}$ (complete collapse)**| **$<7.3\%$ (spalling fragmentation)**| **$105.0 \pm 4.0\ \text{MPa}$ ($8.8\times$)**| **$69.1\%$ (remarkable retention)**| **$9.5 \pm 0.5\%$** | **Full crystallization into a refractory ceramic composite**|

### 2. Interpretation of the ceramic sintering and self-prevention mechanisms against explosive spalling
- **High-temperature ceramification above $800\ ^\circ\text{C}$**: calcium aluminate and amorphous silica fume react at high temperature and recrystallize into the minerals gehlenite ($\text{Ca}_2\text{Al}_2\text{SiO}_7$) and anorthite ($\text{CaAl}_2\text{Si}_2\text{O}_8$), reversing strength upward to $105.0\ \text{MPa}$.
- **Self-relief of vapor pressure**: during initial heating to $200\ ^\circ\text{C}$, the volume shrinkage exceeding $50\%$ that accompanies the $\text{CAH}_{10} \rightarrow \text{C}_3\text{AH}_6$ hydrate phase transition opens fine escape pores, preventing explosive spalling at the $100\%$ level.

- **Overall conclusion**: This paper is the world-leading landmark origin study in the field of ultra-high-temperature refractory ceramic composites, in which Dr. N. K. Lee of the National University of Singapore and Drs. Ryu Geum-seong and Koh Kyung-taek of KICT elucidated the ceramic sintering mechanism that maintains a residual compressive strength of 105.0 MPa without explosive spalling even under extreme fire exposure at 1000 °C.

## Related Notes

- [[kan-2025-high-temperature-resistance-engineered-geopolymer-composite]] — Lili Kan: EGC sintering-at-800-degrees landmark.
- [[felekoglu-2014-high-temperature-mechanical-properties-microstructure-ecc]] — Felekoglu: ECC under high-temperature fire exposure landmark.
- [[high-strength-strain-hardening-composites]] — ultra-high-performance composite framework.
- [[concrete-durability-and-service-life]] — fire-resistance framework for extreme thermal environments.

File: wiki/papers/lee-2019-cfbc-ash-slag-cement.md
---
title: "Use of Circulating Fluidized Bed Combustion Bottom Ash as a Secondary Activator in High-Volume Slag Cement (Lee, Jeon, Lee & Kim, 2019)"
type: source_note
source: "sources/lee-2019-cfbc-ash-slag-cement.pdf"
citation: "Lee, H.K., Jeon, S.M., Lee, B.Y., Kim, H.-K. Use of circulating fluidized bed combustion bottom ash as a secondary activator in high-volume slag cement. Construction and Building Materials 계열 (2019). 조선대·전남대 공동(이방연 공저, 김형기 교신)"
date: 2026-08-22
tags: [cfbc-ash, hvsc, slag-cement, secondary-activator, autogenous-shrinkage, ettringite, user-group]
---

# High-Volume Slag Cement Using CFBC Bottom Ash as an Activator

## Summary

Paper by the user's group (co-authored by B.Y. Lee of Chonnam National University; corresponding author H.-K. Kim of Chosun University). This paper demonstrates that CFBC (circulating fluidized bed combustion) bottom ash, which contains free lime, portlandite, and anhydrite, can act as a secondary activator for slag hydration. Substituting it at 20 wt % into high-volume slag cement (HVSC) yields reduced autogenous shrinkage plus control of unwanted expansion, with strength variation held within ±15 % — practically acceptable.

## Key Contributions

1. **Secondary-activator function of CFBC ash demonstrated**: free lime, portlandite, and anhydrite dissolve in water, giving a slight increase in early heat evolution together with an enhanced second peak (accelerated secondary hydration of slag).
2. **Opposite expansion behavior in OPC vs HVSC**: OPC mixes undergo rapid expansion beyond 3000 µm/m at 91 days through ettringite formation under sufficient moisture with CFBC ash — HVSC mixes exhibit only minor swelling.
3. **20 wt % CFBC ash substitution in HVSC**: achieves autogenous-shrinkage reduction and expansion control simultaneously. Strength variation ±15 % (negligible given the standard deviation).
4. **Dual recycling of industrial by-products**: presents a circular-resource utilization model in which CFBC ash complements HVSC performance without any separate activator.

## Methods

- Materials: GGBS+OPC controls, with CFBC bottom ash (containing free lime, portlandite, anhydrite) used as the activator.
- Variables: CFBC ash dosage and moisture condition varied for the HVSC and OPC systems respectively.
- Analysis: heat of hydration (isothermal calorimetry), hydration products (XRD/TGA), microstructure (SEM/MIP), length change, compressive strength.
- Comparison: expansion behavior contrasted when the same CFBC ash is incorporated into OPC.

## Results

- HVSC: substituting 20 wt % CFBC ash reduces autogenous shrinkage and suppresses expansion, with strength variation within ±15 %.
- OPC: incorporating CFBC ash causes expansion exceeding 3000 µm/m at 91 days (excessive ettringite formation) — unsuitable.
- Early heat evolution: slightly increased with CFBC ash use (heat of dissolution); the second peak reflects accelerated slag hydration.

## Related Notes

- [[lee-2020-cfbc-shrinkage-crack-time]] — follow-up by the same group (CFBC shrinkage cracking)
- [[alemu-2022-cfbc-bottom-ash-self-healing]] — CFBC bottom ash self-healing
- [[scrivener-2016-unep-eco-efficient-cements]] — low-carbon cement perspective
- [[negahban-2021-pore-gradation-gpc-opcc]] — industrial by-product binder axis
- [[lee-2015-performance-marine-concrete-floating-structures]] — durability axis

File: wiki/papers/lee-2020-tensile-performance-pe-shcc-aspect-ratio.md
---
title: "Tensile Performance of PE Fiber Reinforced Cementitious Composites with Varying Fiber Aspect Ratio (Lee et al., 2020)"
type: source_note
source: "sources/lee-2020-tensile-performance-of-pe-fiber-reinforced.pdf"
citation: "Lee, B. Y., Bang, J. W., & Kim, Y. Y. (2020). Tensile performance of PE fiber reinforced cementitious composites with varying fiber aspect ratio. Journal of the Architectural Institute of Korea, 36(6), 155-162. https://doi.org/10.5659/JAIK.2020.36.6.155"
date: 2026-08-24
tags:
  - pe-fiber
  - shcc
  - aspect-ratio
  - direct-tensile-test
  - strain-hardening
---

## Summary
A study that systematically investigated the effects of the aspect ratio ($L_f/d_f = 500, 750, 1000, 1250$) and fiber length (6 mm, 9 mm, 12 mm, 15 mm) of high-strength ultra-high-molecular-weight polyethylene (UHMWPE) fibers on the uniaxial direct tensile behavior, crack-bridging complementary energy, and tensile strain capacity of a highly ductile composite (PE-SHCC). It revealed that as the aspect ratio increases, the complementary bridging energy rises and the density of multiple microcrack formation increases, but once the aspect ratio exceeds 1000, the effective dispersion deteriorates due to fiber balling (Ball effect) during mixing. At the optimal aspect ratio ($L_f/d_f = 1000$, length 12 mm), an ultimate tensile strength of 8.5 MPa and a tensile strain capacity of 7.2 % were achieved.

## Key Contributions
- **Mapping of the tensile strain-hardening envelope according to PE fiber aspect ratio**: securing the optimal PSH performance index in the range of $L_f/d_f = 750 \sim 1000$.
- **Quantification of dispersion coefficient and bridging efficiency by fiber length**: derivation of a correlation between the dispersion coefficient ($\beta_{disp}$) and tensile strain capacity through optical image analysis.
- **Control of multiple microcracks**: formation of an average crack width of $25 \mu m$ and 60 or more cracks in the optimal mix.

## Methods
- **Material mix**: cement + fly ash (55 wt %), $W/B = 0.22$, UHMWPE fibers ($V_f = 2.0 \%$, diameter 12 µm, strength 3000 MPa, length 6, 9, 12, 15 mm).
- **Test items**: uniaxial dogbone direct tensile test (displacement control $0.5 mm/min$), fluorescence-image fiber dispersion analysis, 28 d compressive strength.

## Results
- Length 12 mm ($L_f/d_f = 1000$): tensile strength $8.52 MPa$, tensile strain capacity $7.20 \%$, 28 d compressive strength $62.5 MPa$.
- Length 6 mm ($L_f/d_f = 500$): tensile strain capacity $3.80 \%$ (reduced ductility due to early pull-out).
- Length 15 mm ($L_f/d_f = 1250$): tensile strain capacity $5.10 \%$ due to fiber balling.

## Related Notes
- [[qiu-2020-pe-ecc-tensile-micromechanics]] - Micromechanics modeling of PE-ECC
- [[lee-2010-fluorescence-discriminating-fibers-hybrid-ecc]] - Fluorescence analysis of fiber dispersion
