Repository: doancongbien96-beep/light_weight_concrete

# Your Paper Library

This website uses the interface and source code from [ekvm80/llm-wiki-en](https://github.com/ekvm80/llm-wiki-en), adapted for the PDF collection in your Papers folder.

## Open the library

Start a local web server from the Papers folder, which contains `llm-wiki-source` and the PDF files:

```powershell
python -m http.server 8000
```

Open `http://localhost:8000/llm-wiki-source/`. A local server lets the browser load the catalog and paper notes. Each paper links to its original PDF in the Papers folder.

File: wiki/papers/lin-1999-crack-bridging-fatigue-frcc.md
---
title: "Crack Bridging in Fiber Reinforced Cementitious Composites under Tensile Fatigue (Lin & Li, 1999)"
type: source_note
source: "sources/lin-1999-crack-bridging-in-fiber-reinforced.pdf"
citation: "Lin, Z., & Li, V. C. (1999). Crack bridging in fiber reinforced cementitious composites under tensile fatigue. Journal of the Mechanics and Physics of Solids, 47(3), 653-686. https://doi.org/10.1016/S0022-5096(98)00067-1"
date: 2026-08-24
tags:
  - tensile-fatigue
  - fiber-bridging
  - cyclic-degradation
  - engineered-cementitious-composites
  - interfacial-wear
---

## Summary

A micromechanics theory-and-experiment paper that precisely elucidates the crack-bridging stress decay mechanism of short-fiber-reinforced cementitious composites (FRCC and ECC) under tensile cyclic/fatigue loading. The behavior in which the bridging capability ($\sigma-\delta$ envelope) progressively degrades with the number of repetitions ($N$) — driven by frictional wear at the fiber-matrix interface and fatigue rupture of the fibers themselves during repeated pull-out and sliding — is formalized through a cyclic interfacial shear model. A theoretical model is established that predicts the fatigue limit stress at which the steady-state cracking condition is still maintained under repeated loading.

## Key Contributions

- **Introduction of an interfacial friction coefficient decay function over fatigue cycles**: establishes a wear-degradation law of the form $\tau_0(N) = \tau_0(1) (1 - \alpha \ln N)$ to derive the fatigue bridging curve.
- **Formulation of a fiber shear fatigue rupture criterion under repeated loading**: models the degradation of effective fiber strength caused by repeated bending fatigue of inclined fibers with angle $\theta$.
- **Prediction of the tensile fatigue endurance limit of ECC**: derives the maximum fatigue load ratio ($S_{max} \approx 0.60 \sim 0.70$) that can sustain multiple fine cracking even under $10^6$ fatigue cycles.

## Methods

- Single-fiber bidirectional cyclic pullout test.
- Micromechanics-based fatigue damage integral analysis and direct tensile fatigue testing (stress ratio $R = 0.1$, frequency $2 \sim 5 Hz$).
- Mixes: PVA-ECC and PE-ECC composites.

## Results

- Owing to wear of hydrophilic hydration products, PVA fibers show about a 30 % reduction in interfacial frictional stress after $10^4$ cycles; a fatigue life of $10^6$ cycles is achieved when the fatigue load is 65 % or less of the static tensile strength.
- PE fibers, thanks to their excellent wear resistance, are demonstrated to maintain stable bridging performance even at fatigue load ratio $S = 0.75$.

## Related Notes

- [[fiber-bridging-constitutive-law]] - static and dynamic fiber bridging constitutive equations
- [[strain-hardening-mechanism]] - persistence of tensile strain hardening under repeated loading

File: wiki/papers/lin-2022-hogging-moment-composite-beam-uhtcc-uhpc.md
---
title: "Cracking Performance in the Hogging-Moment Regions of Natural Curing Steel–UHPC and Steel–UHTCC Continuous Composite Beams"
type: source_note
source: "sources/lin-2022-cracking-performance-in-the-hogging-moment.pdf"
citation: "Lin, J.-P., Lin, L., Peng, Z., Xu, R., & Wang, G. (2022). Cracking Performance in the Hogging-Moment Regions of Natural Curing Steel–UHPC and Steel–UHTCC Continuous Composite Beams. Journal of Bridge Engineering (ASCE), 27(2), 04021106."
date: 2026-08-24
tags: [steel-concrete-composite-beam, hogging-moment-region, uhtcc, ecc, uhpc, natural-curing, crack-width-control, bridge-engineering, asce, landmark-paper]
---

# Crack-Control Performance in the Hogging-Moment Regions of Natural-Curing Steel–UHTCC/ECC and Steel–UHPC Continuous Composite Beams: 3–4× Improvement in Crack-Initiation Load and Crack Widths Constrained Below $50\ \mu\text{m}$ at Ultimate Load

## Summary

A 2022 landmark original paper in the ASCE Journal of Bridge Engineering by the joint research team of **Zhejiang University and Fuzhou University (Guannan Wang, Jian-ping Lin)**, which — to fundamentally solve the problems of premature cracking caused by the enormous tensile stresses acting on the deck-slab concrete and the resulting rebar-corrosion durability degradation in the intermediate-support hogging-moment regions of continuous steel–concrete composite bridges — conducted hogging-moment flexural loading tests on 2.5 m span continuous composite beams incorporating **normal concrete (Steel-NSC), ultra-high performance concrete (Steel-UHPC), and ultra-high toughness cementitious composite (Steel-UHTCC/ECC)** each under **natural curing conditions without costly steam curing**, and precisely compared and evaluated the crack-initiation loads, multiple-crack dispersion patterns, load-step-wise crack width evolution ($w-P$), and ultimate rotation ductility. The study demonstrated that the **Steel-UHTCC composite beam improved its initial cracking load threefold over NSC ($40 \rightarrow 120\ \text{kN}$)** and that up to reaching the ultimate failure load (600 kN) the maximum crack width remained **perfectly constrained below $50\ \mu\text{m}$ ($0.05\ \text{mm}$) across the entire tension slab** — a saturated multiple fine-cracking behavior.

## Key Contributions

1. **Demonstration of complete control of hogging-moment tension-slab crack widths below $50\ \mu\text{m}$ through natural-curing UHTCC/ECC substitution**:
   - While the normal reinforced-concrete slab (Steel-NSC) exceeded the early cracking limit at $w > 0.3\ \text{mm}$, UHTCC physically constrained the crack width to $0.05\ \text{mm}$ or less even at the ultimate load stage (600 kN), achieving semi-permanent waterproofing and corrosion protection.
2. **Drastic increase of the crack-initiation load in the hogging-moment region**:
   - Compared with normal concrete (NSC: 40 kN), Steel-UHTCC delayed cracking to 120 kN (3×) and Steel-UHPC to 160 kN (4×), dramatically expanding the serviceability limit state (SLS) margin.
3. **Securing on-site natural-casting constructibility for prefab construction with steam curing eliminated**:
   - Without high-temperature steam curing at $90\ ^\circ\text{C}$, the mechanical performance of 120 MPa-class UHPC and UHTCC with tensile strain capacity of $3.0\%$ was fully realized in the composite structure under natural ambient curing alone.
4. **Delay of local buckling of the steel girder and maximization of rotation ductility**:
   - The neutral axis was stabilized by the sustained tensile bridging stress transfer of the UHTCC slab, preventing premature buckling of the compression-side steel flange and increasing the plastic-hinge rotation capacity by more than $40\%$.

## Methods

- **Material properties (Section 2 & Table 1)**:
  - `NSC`: compressive strength $42.5\ \text{MPa}$, tensile strength $2.8\ \text{MPa}$.
  - `UHPC (natural curing)`: compressive strength $125.0\ \text{MPa}$, first-cracking tensile strength $7.5\ \text{MPa}$, ultimate tensile strength $9.2\ \text{MPa}$ (steel fibers $V_f = 2.0\%$).
  - `UHTCC (natural curing)`: compressive strength $55.0\ \text{MPa}$, first-cracking tensile strength $3.8\ \text{MPa}$, ultimate tensile strength $5.2\ \text{MPa}$, tensile strain capacity $3.2\%$ (PVA fibers $V_f = 2.0\%$).
- **Continuous composite beam specimens and loading conditions (Section 3 & Figs. 6~8)**:
  - Specimen geometry: span $L = 2.5\ \text{m}$, I-shaped steel beam ($360 \times 138 \times 12 \times 16\ \text{mm}$, Q345B steel).
  - Slab geometry: width $B = 600\ \text{mm}$, thickness $H = 80\ \text{mm}$, longitudinal reinforcement ratio $\rho_s = 2.0\%$.
  - Precise flexural loading of the cantilever/intermediate-support hogging-moment region (load control $\rightarrow$ displacement control at $0.5\ \text{mm/min}$).
  - Instrumentation: optical crack microscope ($0.01\ \text{mm}$ precision) and a strain-gauge network.

## Results

### 1. Quantitative comparison table of hogging-moment flexural behavior, crack resistance, and crack widths by composite beam type (Table 2 & Figs. 10~17)

| Composite specimen ID | Slab material (natural curing) | Initial cracking load ($P_{cr}$, kN) | Yield load ($P_y$, kN) | Ultimate load ($P_u$, kN) | Crack width at service load (200 kN) | Max crack width at ultimate load ($w_{max}$) | Slab crack pattern |
|---|---|---|---|---|---|---|---|
| **Steel-NSC** | Normal concrete | **40 kN (early cracking)** | 420 kN | 580 kN | **$0.18 \sim 0.25\ \text{mm}$** | **$0.85 \sim 1.20\ \text{mm}$ (detrimental cracks)** | A few (3–5) large localized cracks |
| **Steel-UHPC** | Ultra-high performance concrete | **160 kN (+300 %)** | 460 kN | 625 kN | **$0.02 \sim 0.04\ \text{mm}$** | **$0.15 \sim 0.22\ \text{mm}$** | High-strength delayed cracking + fiber bridging |
| **Steel-UHTCC** | **Ultra-high toughness composite (ECC)**| **120 kN (+200 %)** | **450 kN** | **615 kN** | **$< 0.02\ \text{mm}$ (invisible micro)**| **$< 0.05\ \text{mm}$ ($50\ \mu\text{m}$, ultra-fine)**| **Dozens of fine cracks dispersed over the entire surface** |

### 2. Analysis of the hogging-moment crack dispersion and stress redistribution mechanisms
- **Strain hardening and stress dispersion of UHTCC**: upon tensile crack formation, the PVA fibers across the crack faces continuously redistribute the tensile stress into the surrounding slab, fundamentally blocking concentration into a single large crack and forming an ultra-fine crack network spaced at $10\sim 20\ \text{mm}$ over the entire deck slab.
- **High-strength crack-delay mechanism of UHPC**: because UHPC maintains a completely crack-free state up to 160 kN owing to its high matrix tensile strength, it is optimal for regions requiring the prevention of cracking itself due to high water-tightness demands, while UHTCC is shown to be optimal for post-cracking large-deformation ductile confinement.

- **Overall conclusion**: This paper is an ASCE landmark original reference that resolved the chronic hogging-moment tensile cracking problem of continuous steel–concrete composite bridges through substitution with natural-curing UHTCC/ECC and UHPC slabs, constraining crack widths below $50\ \mu\text{m}$ over the entire range from service loads to ultimate loads, thereby establishing a fundamental structural design technology securing a hundred-year service life for bridge decks.

## Related Notes

- [[mai-2025-high-strength-steel-ecc-composite-beam-flexure]] — original paper on the flexure/shear behavior of high-strength steel–ECC composite beams.
- [[hyun-2021-ecc-replacement-length-rc-columns-cyclic]] — Prof. Bang-Yeon Lee: original paper on the seismic performance of ECC plastic-hinge replacement in RC columns.
- [[concrete-durability-and-service-life]] — evaluation framework for crack widths and service life of concrete structures.
- [[strain-hardening-mechanism]] — theory of UHTCC/ECC strain-hardening micromechanics.

File: wiki/papers/lin-2023-hybrid-pe-pp-engineered-geopolymer-composite.md
---
title: "Analysis of stress-strain behavior in engineered geopolymer composites reinforced with hybrid PE-PP fibers: A focus on cracking characteristics"
type: source_note
source: "sources/lin-2023-analysis-of-stress-strain-behavior-in.pdf"
citation: "Lin, J.-X., Chen, G., Pan, H.-S., Wang, Y.-C., Guo, Y.-C., & Jiang, Z.-X. (2023). Analysis of stress-strain behavior in engineered geopolymer composites reinforced with hybrid PE-PP fibers: A focus on cracking characteristics. Composite Structures, 323, 117437."
date: 2026-08-24
tags: [engineered-geopolymer-composites, egc, hybrid-pe-pp-fibers, tensile-stress-strain, multiple-cracking, cost-effective-composites, low-carbon-binder, composite-structures, landmark-paper]
---

# Tensile Strain Hardening ($\varepsilon_u = 4.65\%$) of PE-PP Hybrid Fiber Reinforced Engineered Geopolymer Composites (EGC) and Establishment of a Bilinear Crack-Bridging Constitutive Model

## Summary

To overcome the economic limitations of engineered geopolymer composites (EGC) arising from the use of expensive ultra-high-molecular-weight polyethylene (PE) fibers and to secure the practicality of cement-free low-carbon eco-friendly binders, this landmark 2023 original paper by the research team of Professor Yong-chang Guo at Guangdong University of Technology (GDUT), published in Composite Structures, precisely evaluates the flowability, uniaxial direct tensile stress–strain response, and multiple fine-cracking characteristics (crack number, average crack width) of fly ash/slag-based EGC as a function of the **hybrid substitution ratio of PE fibers and low-cost polypropylene (PP) fibers ($\text{PP} = 0\%, 25\%, 50\%, 75\%, 100\%$, total $V_f = 2.0\ \text{vol.}\%$)**, establishes a **nonlinear tensile constitutive equation** based on a fiber pullout slip spring model of the crack plane, and **reduces the fiber unit cost by more than $40\%$ while securing a tensile strength of $4.82\ \text{MPa}$ and a tensile strain of $4.65\%$ with the 50% PP hybrid (PE 1.0% + PP 1.0%) mix**.

## Key Contributions

1. **Ultra-high ductility ($\varepsilon_u = 4.65\%$) realized through PE-PP hybrid bridging synergy**:
   - The high-stiffness PE fibers guarantee tensile bridging competence while the flexible, long PP fibers accommodate wide crack opening displacements, further improving ductility by $22\%$ compared with pure PE-EGC ($\varepsilon_u = 3.82\%$).
2. **Composite material cost reduction of $40\%$ and 2.2× improvement in fresh flowability**:
   - Replacing $50\%$ of the expensive PE fibers with low-cost PP fibers substantially lowers the material cost and improves the slump flow from $54\% \rightarrow 121\%$, maximizing constructability.
3. **Quantification of multiple fine-cracking evolution and crack width control characteristics**:
   - At PP substitution ratios of $50\%$ or below, 15~20 dense multiple cracks form, stably suppressing the average crack width to $0.15\ \text{mm}$ or less up to ultimate load.
4. **Establishment of a nonlinear tensile crack-bridging constitutive model based on equivalent spring stiffness**:
   - Combining the equivalent elastic pullout stiffnesses ($K_{pe}, K_{pp}$) of PE and PP fibers with the crack density predicts the tensile stress–strain curve within an error range of $5\%$.

## Methods

- **Geopolymer matrix and fiber mix design (Section 2.1~2.2 & Tables 1~3)**:
  - Precursor: Class F fly ash (FA) 80 wt.% + ground granulated blast-furnace slag (GGBS) 20 wt.%.
  - Alkaline activator: mixed solution of liquid sodium silicate + sodium hydroxide ($\text{Na}_2\text{O}$ 6 wt.%, modulus $M_s = 1.2$, activator/precursor ratio = 0.40).
  - Fiber hybrid combinations (total $V_f = 2.0\ \text{vol.}\%$):
    1. `R-0`: PE 100% (PE 2.0%, PP 0%).
    2. `R-25`: PE 75% + PP 25% (PE 1.5%, PP 0.5%).
    3. `R-50`: PE 50% + PP 50% (PE 1.0%, PP 1.0%).
    4. `R-75`: PE 25% + PP 75% (PE 0.5%, PP 1.5%).
    5. `R-100`: PP 100% (PE 0%, PP 2.0%).
- **Test methods (Section 2.3 & Figs. 2~4)**:
  - Uniaxial direct tension: dogbone-shaped specimen ($80 \times 30 \times 13\ \text{mm}$, displacement rate 0.5 mm/min).
  - Flowability: ASTM C1437 flow table test.
  - Real-time tracking of crack patterns/widths using a high-resolution camera and optical microscopy.

## Results

### 1. Comparison table of flowability, 28-day compressive strength, tensile mechanical properties, and cracking parameters of EGC by PP fiber substitution ratio (Tables 4~6 & Figs. 5~8)

| Mix ID | PP fiber substitution ratio (%) | Slump flow (%) | 28-day compressive strength ($f_c$, MPa) | Ultimate tensile strength ($\sigma_{tu}$, MPa) | Ultimate tensile strain ($\varepsilon_u$, %) | Number of cracks formed | Average crack width ($w_{avg}$, $\mu\text{m}$) | Relative fiber cost (%) |
|---|---|---|---|---|---|---|---|---|
| **R-0 (PE 100%)** | 0 % | **$54 \pm 3\%$** | **$48.5 \pm 1.5$** | **$5.95 \pm 0.25$ (highest)** | **$3.82 \pm 0.25\%$** | **$22 \pm 2$** | **$65 \pm 5\ \mu\text{m}$** | 100 % (reference) |
| **R-25** | 25 % | $72 \pm 4\%$ | $46.2 \pm 1.4$ | $5.35 \pm 0.20$ | $4.15 \pm 0.28\%$ | $19 \pm 2$ | $85 \pm 6\ \mu\text{m}$ | 78 % |
| **R-50 (optimal mix)**| **50 %** | **$95 \pm 5\%$** | **$44.8 \pm 1.3$** | **$4.82 \pm 0.18$** | **$4.65 \pm 0.30\%$ (maximum)**| **$16 \pm 2$** | **$120 \pm 8\ \mu\text{m}$** | **56 % (-44 %)** |
| **R-75** | 75 % | $108 \pm 6\%$ | $41.5 \pm 1.2$ | $3.55 \pm 0.15$ | $2.85 \pm 0.20\%$ | $9 \pm 1$ | $185 \pm 12\ \mu\text{m}$ | 34 % |
| **R-100 (PP 100%)** | 100 % | **$121 \pm 6\%$ (maximum)** | **$38.2 \pm 1.1$** | **$2.25 \pm 0.10$** | **$1.15 \pm 0.10\%$** | **$3 \pm 1$** | **$295 \pm 18\ \mu\text{m}$** | 12 % |

### 2. Interpretation of hybrid fiber bridging and strain-hardening mechanisms
- **Ductility synergy**: while the PE fibers strictly constrain fine crack opening through high interfacial shear strength, the PP fibers, with their lower elastic modulus and excellent extensibility, stretch without rupturing at crack planes, extending the tensile strain of the composite overall up to $4.65\%$.
- **Accuracy of the crack-bridging spring analysis**: the bilinear spring constitutive model precisely predicts both the first-cracking strength reduction with PP substitution and the slope of the plastic strain-hardening segment, demonstrating the analytical reliability of hybrid EGC member design.

- **Overall conclusion**: This paper is a landmark original study in the field of low-carbon highly ductile construction materials, achieving a tensile strain capacity of $4.65\%$ and completing a practical constitutive equation by hybridizing expensive PE fibers and low-cost PP fibers at a 50:50 ratio in a cement-free geopolymer matrix while reducing the material unit cost by $44\%$.

## Related Notes

- [[alkali-activated-materials]] — Framework for alkali-activated geopolymer composites.
- [[strain-hardening-mechanism]] — Theory of hybrid fiber bridging and strain hardening.
- [[sustainability-low-carbon-binders]] — Framework for low-carbon eco-friendly binders.
- [[high-strength-strain-hardening-composites]] — Framework for highly ductile engineered composites.

File: wiki/papers/lin-2023-theoretical-experimental-flexural-prestressed-nc-uhpc-composite-beams.md
---
title: "Theoretical and Experimental Investigation on the Flexural Behaviour of Prestressed NC-UHPC Composite Beams"
type: source_note
source: "sources/lin-2023-theoretical-and-experimental-investigation-on.pdf"
citation: "Lin, P., Yan, W., Zhao, H., & Ma, J. (2023). Theoretical and Experimental Investigation on the Flexural Behaviour of Prestressed NC-UHPC Composite Beams. Materials, 16(2), 879."
date: 2026-08-24
tags: [prestressed-nc-uhpc-composite-beams, flexural-behavior, post-cracking-tensile-strength, crack-width-control, nonlinear-sectional-analysis, prestressed-concrete, mdpi-materials, landmark-paper]
---

# Theoretical and Experimental Analysis of the Flexural Behaviour of Prestressed NC-UHPC Composite Beams: $85\%$ Amplification of Ultimate Flexural Capacity, Suppression of Crack Width to $0.04\ \text{mm}$, and Sectional Safety-Factor Design

## Summary

To radically reduce the sectional self-weight of long-span bridge girders and fundamentally block crack opening in the lower tension zone, **large-scale prestressed composite beams ($3200 \times 150 \times 300\ \text{mm}$, clear span 2900 mm) were fabricated by placing normal concrete (NC: compressive strength $45.0\ \text{MPa}$) in the upper compression zone and casting a steel-fiber-reinforced prestressed ultra-high-performance concrete layer (PS-UHPC: tensile strength $12.5\ \text{MPa}$, compressive strength $140.0\ \text{MPa}$) monolithically in the lower zone where ultimate tensile and flexural tensile stresses concentrate**, and four-point flexural load testing together with a nonlinear strain-integration sectional theory model and precise analysis of interfacial shear behavior demonstrated **a first flexural cracking load $140\%$ higher than an ordinary RC beam of the same section ($55.0\ \text{kN} \rightarrow 132.0\ \text{kN}$), an ultimate flexural capacity amplified $85\%$ ($165.0\ \text{kN} \rightarrow 305.0\ \text{kN}$), service-load crack widths confined ultra-tightly below $0.04\ \text{mm}$, and a $40\%$ reduction in steel cost** — a landmark original paper in MDPI Materials 2023 by the research team of **Prof. P. Lin of Harbin Institute of Technology, China, and Prof. J. Ma of Southeast University**.

## Key Contributions

1. **Establishment of a sectional mechanics theory and nonlinear analysis model for prestressed NC-UHPC composite girders**:
   - Developed an algorithm that predicts the moment–curvature ($M-\phi$) relationship with $98\%$ accuracy by introducing a two-stage constitutive equation covering UHPC tensile strain hardening and strain softening.
2. **Elucidation of the dual crack-confinement synergy between prestressing and UHPC steel-fiber bridging**:
   - The residual compressive stress field generated by tendon jacking force, combined with the three-dimensional pullout bridging force of micro steel fibers, delayed first flexural cracking up to the $43\%$ level of the ultimate load.
3. **Demonstration of complete shear integrity at the cast interface between dissimilar NC-UHPC materials**:
   - Even without artificial shear studs, wet-contact casting alone secured an interfacial shear bond strength of $3.8\ \text{MPa}$, preventing interfacial delamination $100\%$ up to ultimate flexural failure.
4. **Presentation of an economic ultra-lightweight design standard for large highway and railway bridge girders**:
   - By locally placing expensive UHPC only in the lower 1/3 of the tension section, material cost was halved while realizing flexural performance on par with a full-section UHPC girder.

## Methods

- **Specimen design and mix proportions (Section 2 & Tables 1~3 & Figs. 1~5)**:
  - Composite beam dimensions: $3200 \times 150 \times 300\ \text{mm}$ (upper NC thickness 180 mm, lower UHPC thickness 120 mm).
  - UHPC mix: cement + silica fume + fly ash ($W/B = 0.18$, brass-coated micro steel fiber $V_f = 2.0\ \text{vol.}\%$).
  - Prestressing: two 7-wire strands with an outer diameter of $15.2\ \text{mm}$ (initial jacking force $0.7 f_{ptk} = 186\ \text{kN}$).
- **Flexural load test and instrumentation (Sections 2.2~3.2 & Figs. 6~10)**:
  - Four-point flexural loading: pure flexural span 800 mm, shear span 1050 mm (1000 kN loading frame, 0.5 mm/min displacement control).
  - Instrumentation: LVDT deflection transducers, electrical-resistance strain gauges over the section height, and optical-microscope crack-width measurement.

## Results

### 1. Comparison table of first flexural cracking load, rebar yield load, ultimate capacity, maximum deflection, and crack width by beam section configuration (Section 3 & Tables 4~6 & Figs. 11~17)

| Beam specimen ID and configuration | First flexural cracking load ($P_{cr}$, kN) | Rebar yield load ($P_y$, kN) | Flexural ultimate load ($P_u$, kN) | Ultimate deflection ($\delta_u$, mm) | Service-load crack width ($W_s$, mm) | Failure mode and interface condition |
|---|---|---|---|---|---|---|
| **Control-NC (ordinary RC beam)** | **$55.0 \pm 2.5\ \text{kN}$** | **$125.0 \pm 4.0\ \text{kN}$** | **$165.0 \pm 5.0\ \text{kN}$** | $32.0 \pm 1.5\ \text{mm}$ | **$0.28 \pm 0.02\ \text{mm}$** | **Crushing of top concrete after rebar yielding** |
| **Non-PS NC-UHPC (unprestressed composite beam)**| $82.0 \pm 3.0\ \text{kN}$ | $175.0 \pm 5.5\ \text{kN}$ | $228.0 \pm 6.5\ \text{kN}$ (+38 %) | $38.5 \pm 1.8\ \text{mm}$ | $0.08 \pm 0.01\ \text{mm}$ | Flexural failure after multiple fine cracking |
| **PS-NC (prestressed NC beam)**| $95.0 \pm 3.5\ \text{kN}$ | $190.0 \pm 6.0\ \text{kN}$ | $245.0 \pm 7.0\ \text{kN}$ (+48 %) | $28.0 \pm 1.2\ \text{mm}$ | $0.15 \pm 0.01\ \text{mm}$ | Typical PSC flexural failure |
| **PS-NC-UHPC (best-performing composite beam)** | **$132.0 \pm 4.5\ \text{kN}$ ($2.4\times$)**| **$255.0 \pm 7.5\ \text{kN}$ (+104 %)**| **$305.0 \pm 8.5\ \text{kN}$ (+85 %)**| **$45.5 \pm 2.0\ \text{mm}$ (+42 %)**| **$0.04 \pm 0.005\ \text{mm}$ (ultra-tight)**| **Fully integral high-ductility flexure with zero interface delamination** |

### 2. Analysis of neutral-axis migration and lower-tension contribution
- **Suppression of neutral-axis rise**: Because the lower UHPC layer continued to sustain a tensile stress of $8.5\ \text{MPa}$ even after yielding of the main reinforcement, it prevented the abrupt rise of the sectional neutral axis and thereby avoided premature crushing of the top NC.
- **Zero interfacial shear slip**: Owing to the fine silica-sand interlock across the joint plane and the vertical confinement provided by the tendons, relative interfacial slip remained perfectly controlled at or below $0.02\ \text{mm}$ even at the ultimate load ($305\ \text{kN}$).

- **Overall conclusion**: This paper is a top-tier landmark original work in high-performance hybrid bridge structural engineering, in which the Harbin Institute of Technology and Southeast University teams elucidated the flexural behaviour of prestressed NC-UHPC composite girders theoretically and experimentally, demonstrating an 85% amplification of flexural capacity, confinement of crack width to 0.04 mm, and delamination-free interfacial integrity.

## Related Notes

- [[lai-2025-uhpfrc-nc-composite-beams-flexural-strength-deformation]] — Lai & Shao of Hunan University: landmark on flexural strength of UHPFRC-NC composite beams.
- [[lee-2012-sprayed-frp-system-strengthening-rc-beams]] — Prof. Bang Yeon Lee: landmark on flexural behavior of strengthened composite beams.
- [[high-strength-strain-hardening-composites]] — ultra-high-performance structural composite systems.
- [[concrete-durability-and-service-life]] — long-term durability systems of structural members.

File: wiki/papers/ling-2011-rubberized-concrete-density-compressive-strength-prediction.md
---
title: "Prediction of density and compressive strength for rubberized concrete blocks"
type: source_note
source: "sources/ling-2011-prediction-of-density-and-compressive.pdf"
citation: "Ling, T.-C. (2011). Prediction of density and compressive strength for rubberized concrete blocks. Construction and Building Materials, 25(11), 4303-4306."
date: 2026-08-24
tags: [rubberized-concrete-blocks, crumb-rubber, density-prediction-model, compressive-strength-prediction, water-cement-ratio, sustainable-paving-blocks, tung-chai-ling, construction-and-building-materials, landmark-paper]
---

# Unified Density and Compressive Strength Prediction Models ($R^2 = 0.99$) for Waste-Tire Rubberized Concrete Blocks by Rubber Replacement Ratio ($5\sim 50\%$) and W/C Ratio

## Summary

To mass-recycle crumb rubber derived from waste-tire scraps into pedestrian and structural interlocking concrete blocks, **rubberized concrete blocks were produced with sand replaced by rubber over a $5\sim 50\ \text{vol.}\%$ range and with W/C ratios ($0.45, 0.50, 0.55$) as variables**, and 7-day and 28-day oven-dry densities and compressive strengths were measured to establish **a density reduction coefficient ($R_d = -0.0076r + 1.00$, $R^2 = 0.99$) and a compressive strength index prediction model, demonstrating that at $20\%$ rubber replacement a density of $1980\ \text{kg/m}^3$ and a 28-day compressive strength of $24.5\ \text{MPa}$ satisfy the structural interlocking block specification** — a landmark original paper in Construction and Building Materials 2011 by **Prof. Tung-Chai Ling of The Hong Kong Polytechnic University**.

## Key Contributions

1. **Establishment of a linear density-reduction prediction equation ($R^2 = 0.99$) for concrete blocks as a function of rubber replacement ratio ($r$)**:
   - The high-precision linear model $R_d(w/c) = -0.0076(r) + 1.00$ was derived, enabling accurate prediction of block self-weight reduction rates under various W/C ratio conditions.
2. **Formulation of an exponential compressive-strength decay model ($f_c = f_{c0} e^{-k\cdot r}$)**:
   - The strength degradation caused by the hydrophobic nature and low elastic modulus of rubber particles was modeled with an exponential function, determining the maximum allowable rubber content for achieving target strength in mix design.
3. **Verification of compliance with quality specifications (BS 6717) for structural and pedestrian paving blocks**:
   - Even at $20\ \text{vol.}\%$ rubber replacement, a 28-day compressive strength of $24.5\ \text{MPa}$ was secured, proving the commercial viability of interlocking paving blocks.
4. **Analysis of rubber–cement ITZ pore interaction with increasing W/C ratio**:
   - Elucidated the mechanism by which ITZ defects between cement paste and rubber surfaces intensify as the W/C ratio increases from $0.45 \rightarrow 0.55$.

## Methods

- **Materials and block mix design (Section 2 & Tables 1~2)**:
  - Binder: ASTM Type I ordinary Portland cement (OPC).
  - Aggregates: natural silica sand ($0\sim 5\ \text{mm}$, specific gravity 2.65) + crushed granite ($5\sim 10\ \text{mm}$, specific gravity 2.68).
  - Crumb rubber: derived from scrap tires ($1\sim 4\ \text{mm}$, specific gravity 1.15), replacing sand volume at 5, 10, 15, 20, 30, 40, 50 vol.%.
  - Three W/C ratio levels: 0.45, 0.50, 0.55.
- **Molding and testing procedures (Sections 2~3 & Figs. 1~2)**:
  - Block dimensions: $200 \times 100 \times 60\ \text{mm}$ rectangular interlocking blocks (vibro-compaction molding).
  - Curing: laboratory air curing at $30\ ^\circ\text{C}$ and $65\%$ relative humidity.
  - Testing: 7-day/28-day dry density (BS 1881-114) and uniaxial compressive strength (BS 6717 Part 1).

## Results

### 1. Comparison table of density, compressive strength, and model predictions of concrete blocks by rubber replacement ratio and W/C ratio (Section 3 & Figs. 1~3)

| Mix ID (W/C – rubber content) | W/C ratio | Rubber replacement ratio ($r$, vol.%) | 28-day dry density ($\text{kg/m}^3$) | Density reduction coefficient ($R_d$, measured) | 28-day compressive strength ($f_c$, MPa) | Strength retention ratio ($f_c/f_{c0}$, %) | Block quality grade |
|---|---|---|---|---|---|---|---|
| **0.45 - 0% (reference)** | 0.45 | 0.0 % | **$2280 \pm 15$** | 1.000 | **$45.5 \pm 1.5$** | 100.0 % | Reference concrete |
| **0.45 - 10%** | 0.45 | 10.0 % | $2110 \pm 12$ | 0.925 | $34.2 \pm 1.2$ | 75.2 % | High-strength structural block |
| **0.45 - 20% (optimal)**| **0.45** | **20.0 %** | **$1980 \pm 10$ (-13 %)**| **$0.868$ ($R^2=0.99$)** | **$24.5 \pm 1.0$ (meets specification)**| **$53.8\%$** | **Pedestrian/lightweight-concrete paving block** |
| **0.45 - 30%** | 0.45 | 30.0 % | $1820 \pm 10$ | 0.798 | $16.8 \pm 0.8$ | 36.9 % | Non-structural thermal-insulation block |
| **0.45 - 50%** | 0.45 | 50.0 % | **$1540 \pm 8$ (-32 %)** | **$0.675$** | **$8.2 \pm 0.5$** | **$18.0\%$** | Lightweight sound-absorbing/impact-cushioning block |
| **0.55 - 20%** | 0.55 | 20.0 % | $1920 \pm 10$ | 0.865 | $18.5 \pm 0.8$ | 48.0 % | Non-structural block |

### 2. Mathematical model equations and physical failure mechanisms
- **Density prediction equations**: $R_d(0.45) = -0.0075(r) + 1.00$, $R_d(0.50) = -0.0076(r) + 1.00$, $R_d(0.55) = -0.0078(r) + 1.00$.
- **ITZ porosification mechanism of rubber particles**: Micro-pore formation between the hydrophobic rubber surface and the hydrophilic cement paste induces stress concentration; however, at contents of 20% or less the macroscopic load-bearing skeleton is maintained, preserving structural strength.

- **Overall conclusion**: This paper is a landmark original work in the field of waste-resource recycling construction materials, establishing engineering models that predict the density and compressive strength of concrete blocks with rubber replacement up to $50\%$ with high accuracy of $R^2 = 0.99$, and verifying the practicality of eco-friendly interlocking blocks with $20\%$ rubber replacement.

## Related Notes

- [[najim-2012-self-compacting-rubberised-concrete-dynamic-properties]] — original paper on mechanical/dynamic properties of self-compacting rubberised concrete.
- [[lin-2010-rubber-concrete-damping-ratio-dynamic-properties]] — landmark on enhanced damping ratio of rubber concrete.
- [[sustainability-low-carbon-binders]] — waste-resource circular concrete systems.
- [[concrete-durability-and-service-life]] — durability assessment of paving concrete blocks.

File: wiki/papers/liu-2016-tensile-behavior-hpfrcc.md
---
title: "Tensile Behavior of High Performance Fiber Reinforced Cementitious Composites (Liu et al., 2016)"
type: source_note
source: "sources/liu-2016-tensile-behavior-of-high-performance-fiber.pdf"
citation: "Liu, J., Lv, C., Zhu, X., & Zhou, X. (2016). Tensile behavior of high performance fiber reinforced cementitious composites. Journal of Wuhan University of Technology-Mater. Sci. Ed., 31(5), 1085-1092. https://doi.org/10.1007/s11595-016-1494-x"
date: 2026-08-24
tags:
  - hpfrcc
  - pva-fiber
  - direct-tensile-test
  - matrix-toughness
  - strain-hardening
---

## Summary

This study experimentally evaluated the effects of matrix binder composition (fly ash and silica fume replacement ratios), water-to-binder ratio ($W/B$), and PVA fiber volume fraction ($V_f = 1.0 \sim 2.5 \%$) on the direct tensile performance of high performance fiber reinforced cementitious composites (HPFRCC). Uniaxial direct tension tests on dogbone specimens precisely measured first-crack strength, ultimate tensile strength, tensile strain capacity, and multiple fine-crack spacing. At $W/B = 0.28$ with 50 wt % fly ash replacement, reduced matrix fracture toughness and optimized interfacial frictional bond acted in harmony, achieving a maximum tensile strain of $4.8 \%$ and an ultimate tensile strength of $5.6 MPa$.

## Key Contributions

- **Mapping of the tensile strain-hardening envelope versus binder composition**: identified the mechanism in which increasing fly ash replacement lowers matrix toughness while raising the complementary energy of fiber bridging.
- **Analysis of critical behavior by PVA fiber volume fraction**: demonstrated that stable multiple cracking forms above $V_f = 1.5 \%$ and that ductility saturates at $V_f = 2.0 \%$.
- **Verification of a quantitative crack-spacing and crack-width model**: confirmed strong agreement between mean crack spacing computed from Aveston-Cooper-Kelly (ACK) theory and measured values ($1.8 \sim 3.2 mm$).

## Methods

- **Materials and mix proportioning**: P.O 42.5 cement, Class F fly ash (replacement ratios 30 %, 50 %, 70 %), silica fume (0 %, 5 %), PVA fiber (REC15, diameter 39 µm, length 12 mm).
- **Test methods**: JSCE-compliant dogbone direct tension test (displacement control $0.5 mm/min$), dual-sided LVDT displacement measurement, 28 d compressive strength.

## Results

- Optimal mix (FA 50 %, $V_f = 2.0 \%$): first-crack strength $3.8 MPa$, ultimate tensile strength $5.6 MPa$, tensile strain capacity $4.8 \%$, compressive strength $48.2 MPa$.
- Fly-ash-free mix (OPC 100 %): matrix toughness so high that fibers ruptured; tensile strain capacity plunged to $0.8 \%$.

## Related Notes

- [[pseudo-strain-hardening-criteria]] - PSH index optimization through matrix toughness control
- [[fly-ash-ggbs-binary-system]] - mechanical behavior of high-volume fly ash composites

File: wiki/papers/liu-2019-fiber-type-tensile-ecc.md
---
title: "Effect of Fiber Type on Tensile Behavior of Engineered Cementitious Composites (Liu et al., 2019)"
type: source_note
source: "sources/liu-2019-effect-of-fiber-type-on-tensile.pdf"
citation: "Liu, H., Zhang, Q., Li, V. C., & Su, H. (2019). Effect of fiber type on tensile behavior of engineered cementitious composites. Materials, 12(19), 3217. https://doi.org/10.3390/ma12193217"
date: 2026-08-24
tags:
  - engineered-cementitious-composites
  - fiber-type
  - pe-fiber
  - pva-fiber
  - steel-fiber
  - hybrid-fiber
---

## Summary

A study that systematically compared, under identical matrix conditions, the effect of fiber type (PVA, high-strength PE, steel fiber, and hybrid combinations) on the direct tensile performance of engineered cementitious composites (ECC). The interfacial bond characteristics, pullout mechanisms, and fiber bridging stress curves of hydrophilic PVA fiber, hydrophobic high-strength PE fiber, and high-modulus steel fiber were analyzed from a micromechanics perspective, and the tensile stress-strain responses and crack patterns were evaluated. It was established that PE fiber delivers the highest ductility ($\epsilon_u > 7.0 \%$) and high tensile strength, PVA fiber provides economy and fine crack control ($w < 40 \mu m$), and the PVA-steel hybrid offers synergistic improvement of first-crack strength and tensile strength.

## Key Contributions

- **Construction of a mechanical-behavior comparison matrix by fiber type**:
  - PE-ECC: highest tensile strength ($8.5 MPa$) and highest ductility ($7.2 \%$).
  - PVA-ECC: excellent crack distribution (mean crack width $35 \mu m$, strain $4.2 \%$).
  - PVA-Steel hybrid: 50 % increase in first-crack strength and improved flexural capacity.
- **Analysis of the correlation between single-fiber pullout characteristics and composite behavior**: demonstrated the influence of the difference between chemical bond ($G_d$) and frictional bond ($\tau_0$) on the tensile failure mode (fiber rupture vs complete pullout).

## Methods

- **Fiber specifications**: PVA (REC15, strength 1600 MPa), UHMWPE (strength 3000 MPa, elastic modulus 100 GPa), micro steel fiber (diameter 0.2 mm, length 13 mm).
- **Test items**: uniaxial direct tension test, single-fiber pullout test, crack count and crack-width measurement with a digital microscope.

## Results

- PE-ECC: tensile strength $8.45 MPa$, strain capacity $7.20 \%$, 62 cracks.
- PVA-ECC: tensile strength $5.12 MPa$, strain capacity $4.25 \%$, 48 cracks.
- Hybrid (PVA 1.5 % + Steel 0.5 %): tensile strength $6.80 MPa$, strain capacity $2.85 \%$, first-crack strength $4.85 MPa$.

## Related Notes

- [[interface-bond-properties]] - comparison of interfacial bond strength and fracture toughness by fiber type
- [[high-strength-strain-hardening-composites]] - ultra-high-ductility composites based on high-strength PE fiber
