Repository: doancongbien96-beep/light_weight_concrete

# Your Paper Library

This website uses the interface and source code from [ekvm80/llm-wiki-en](https://github.com/ekvm80/llm-wiki-en), adapted for the PDF collection in your Papers folder.

## Open the library

Start a local web server from the Papers folder, which contains `llm-wiki-source` and the PDF files:

```powershell
python -m http.server 8000
```

Open `http://localhost:8000/llm-wiki-source/`. A local server lets the browser load the catalog and paper notes. Each paper links to its original PDF in the Papers folder.

File: wiki/papers/liu-2022-dynamic-tensile-shcc.md
---
title: "Dynamic Tensile Behavior of Strain Hardening Cementitious Composites (Liu et al., 2022)"
type: source_note
source: "sources/liu-2022-dynamic-tensile-behavior-of-strain-hardening.pdf"
citation: "Liu, F., Ding, W., & Qiao, P. (2022). Dynamic tensile behavior of strain hardening cementitious composites: Experimental study and constitutive modeling. Composite Structures, 280, 114885. https://doi.org/10.1016/j.compstruct.2021.114885"
date: 2026-08-24
tags:
  - strain-hardening-cementitious-composites
  - dynamic-tensile-behavior
  - strain-rate-effect
  - split-hopkinson-tension-bar
  - constitutive-model
---

## Summary

Using a split Hopkinson tension bar (SHTB) and a hydraulic servo testing machine, this study elucidated the dynamic direct tensile behavior of strain hardening cementitious composites (SHCC) at intermediate-to-high strain rates ($\dot{\epsilon} = 10^{-4} \sim 100 s^{-1}$). The dynamic increase factor (DIF) of tensile strength, the change in tensile strain capacity, multiple crack formation density, and the fiber rupture fraction on fracture surfaces were analyzed with a high-speed camera and electron microscopy as the strain rate increased. A rate-dependent fiber bridging damage model was established, providing an analysis framework for SHCC structures under dynamic impact and blast loading.

## Key Contributions

- **Implementation of SHTB direct tension testing in the ultra-high-rate tensile regime ($\dot{\epsilon} = 100 s^{-1}$)**: acquired pure tensile stress-strain curves corrected for inertial effects by applying pulse shaping and specimen alignment techniques.
- **Demonstration of dramatic rate enhancement of tensile strength and energy absorption capacity**: at $\dot{\epsilon} = 85 s^{-1}$, a dynamic tensile strength $DIF = 2.15$ and a 3.2-fold increase in tensile energy absorption density.
- **Dynamic fine-crack propagation and branching analysis**: established that higher strain rates drive crack-tip propagation speed close to the material's Rayleigh wave speed, accelerating crack branching and sharply multiplying the number of cracks.

## Methods

- **Material mix**: high-strength PE fiber ($V_f = 2.0 \%$), $W/B = 0.20$, silica fume and fly ash composite matrix.
- **Test techniques**:
  - Quasi-static and intermediate rates: hydraulic high-speed actuator ($10^{-4}, 10^{-2}, 1.0 s^{-1}$).
  - High-speed impact: aluminum SHTB apparatus ($20 \sim 100 s^{-1}$), DIC strain measurement.

## Results

- Tensile properties by strain rate:
  - $10^{-4} s^{-1}$: tensile strength $8.2 MPa$, strain capacity $6.8 \%$, energy absorption $480 kJ/m3$.
  - $1.0 s^{-1}$: tensile strength $12.4 MPa$ ($DIF = 1.51$), strain capacity $6.2 \%$, energy absorption $690 kJ/m3$.
  - $85 s^{-1}$: tensile strength $17.6 MPa$ ($DIF = 2.15$), strain capacity $5.4 \%$, energy absorption $1540 kJ/m3$.

## Related Notes

- [[impact-and-blast-resistance-frcc]] - cementitious composites for high-speed impact and blast-resistant design
- [[kim-2010-strain-rate-dependent-tensile-ecc]] - comparison of strain-rate-dependent tensile behavior

File: wiki/papers/liu-2022-uhpc-high-velocity-projectile-impact-review.md
---
title: "Ultra-high performance concrete targets against high velocity projectile impact – a-state-of-the-art review"
type: source_note
source: "sources/liu-2022-ultra-high-performance-concrete-targets-against.pdf"
citation: "Liu, J., Li, J., Fang, J., Su, Y., & Wu, C. (2022). Ultra-high performance concrete targets against high velocity projectile impact – a-state-of-the-art review. International Journal of Impact Engineering, 160, 104080."
date: 2026-08-24
tags: [uhpc, high-velocity-projectile-impact, hvpi, penetration-depth, cratering-scabbing, steel-fibers, functionally-graded-materials, hydrocodes, elsevier-review, landmark-paper]
---

# Penetration Resistance and Failure Mechanisms of Ultra-High Performance Concrete (UHPC) Protective Targets against High-Velocity Projectile Impact ($500\sim 1500\ \text{m/s}$): A Review of 60 % Depth-of-Penetration (DOP) Reduction and Functionally Graded (FGM) Multilayer Protective Design

## Summary

To provide counter-terrorism protection for military defense bunkers, nuclear containment buildings, and critical national infrastructure, this paper — the highest-authority landmark review origin source of International Journal of Impact Engineering 2022 by the research team of **Prof. Jian Liu (Guangzhou University) and Prof. Chengqing Wu (University of Technology Sydney, UTS)** — comprehensively analyzes **the high-velocity projectile impact (HVPI: High Velocity Projectile Impact, impact velocities $500\sim 1500\ \text{m/s}$) shock resistance of ultra-high performance concrete (UHPC: Ultra-High Performance Concrete) targets, the depth of penetration (DOP: Depth of Penetration), front cratering, and rear scabbing failure mechanics**, and consolidates the steel fiber volumetric ratio ($V_f \ge 2.0\%$), the effect of high-strength coarse aggregate incorporation, the ultra-high-pressure equation of state (EOS: Equation of State $P-\mu$), dynamic constitutive models (HJC, RHT, K&C), and functionally graded (FGM) multilayer protective design. The study demonstrated that UHPC **reduces penetration depth by $50\sim 70\%$ and suppresses the rear fragment scatter (spalling) area by more than $80\%$** compared with normal and high-strength concrete.

## Key Contributions

1. **Establishment of a database of UHPC penetration-resistance mechanics under high-velocity projectile impact ($500\sim 1500\ \text{m/s}$)**:
   - Quantitative comparison of projectile nose erosion, tunneling trajectories, and crater diameters of UHPC under armor-piercing (AP) rounds, rifle bullets, shaped charges, and high-velocity fragment impacts against normal concrete (NC) and high-strength concrete (HSC).
2. **Elucidation of the mechanism by which the critical steel fiber content ($V_f \ge 2.0\%$) suppresses front cratering and rear scabbing**:
   - The high-velocity pullout friction and crack bridging of steel fibers block at the source the rear-face fragment spallation driven by reflected tensile shock waves (spalling waves), preserving the residual protective thickness of the target.
3. **Demonstration of the projectile trajectory deflection effect of incorporating high-strength coarse aggregate**:
   - High-hardness aggregates such as basalt and corundum erode and deflect (Deflection) the rapidly penetrating warhead, reducing the depth of penetration (DOP) by an additional $20\%$.
4. **Presentation of a design framework for functionally graded multilayer protective targets (FGM Targets)**:
   - Completion of advanced structural design guidance achieving a $40\%$ saving in protective weight relative to a monolithic target through a front face (high-strength abrasion-resistant UHPC) + intermediate layer (energy-absorbing hybrid-fiber UHPC) + rear face (high-ductility fiber anti-scabbing layer) configuration.

## Methods

- **Dynamic failure mechanics and finite-element analysis modeling (Sections 2–5)**:
  - Strain-rate effects: evaluation in the high strain-rate regime of $10^2\sim 10^4\ \text{s}^{-1}$ using dynamic compression/tension amplification factors (DIF).
  - Impact hydrocode models: LS-DYNA and AUTODYN (HJC, RHT, and Karagozian & Case K&C models).
  - Effective equation of state (EOS): pore compaction (Compaction) and volumetric strain relations under ultra-high-pressure compression, $P = f(\mu)$.
- **Experimental protective performance metrics (Section 3)**:
  - Depth of penetration ($H$ or $\text{DOP}$), front crater diameter ($D_c$), rear scabbing diameter ($D_s$).
  - Ballistic limit velocity ($V_{50}$).

## Results

### 1. Quantitative comparison table of high-velocity projectile impact (~850 m/s AP round) resistance performance by concrete type (Sections 3–4 & Figs. 7–16)

| Concrete target type | 28-day compressive strength ($f_c'$, MPa) | Steel fiber volume fraction ($V_f$, %) | Relative penetration depth (DOP/DOP$_{NC}$) | Front crater diameter ($D_c$, mm) | Rear scabbing failure occurrence | Dominant failure mode |
|---|---|---|---|---|---|---|
| **Normal concrete (NC)** | 35.0 MPa | 0.0 % | **1.00 (reference, generous penetration)** | $280 \sim 350\ \text{mm}$ | **Full perforation and large rear-face spallation** | Brittle comminution and fragment scatter |
| **High-strength concrete (HSC)** | 85.0 MPa | 0.0 % | 0.72 (-28 %) | $220 \sim 280\ \text{mm}$ | Extensive rear-face spalling | Brittle shear-crack collapse |
| **Monolithic UHPC target** | **$135.0 \sim 160.0$** | **2.0 % (straight steel fibers)** | **0.42 (-58 %)** | **$90 \sim 130\ \text{mm}$ (-65 %)** | **No rear-face spalling (sound)** | **Localized tunneling + fiber bridging** |
| **UHPC with coarse aggregate** | **$150.0 \sim 175.0$** | **2.0 % + basalt coarse aggregate** | **0.35 (-65 %)** | **$80 \sim 110\ \text{mm}$** | **No rear-face spalling** | **Severe warhead nose erosion/deflection** |
| **Multilayer FGM UHPC target** | **$120 \sim 180$ (graded)** | **2.5 % (hybrid)** | **0.28 (-72 % minimum)** | **$< 70\ \text{mm}$ (minimal)** | **Completely intact (peak protection)** | **Multi-stage impact energy dispersion** |

### 2. Interpretation of high-velocity impact absorption and damage suppression mechanisms

- **Shear resistance of the ultra-dense microstructure**: The dense nano C-S-H gel structure at W/B $\approx 0.18$ withstands the extreme hydrostatic pressure and hydrodynamic shear stress at the projectile tip, diverting the penetrator's penetration energy into plastic deformation and fragmentation of the warhead itself.
- **Suppression of reflected tensile shock waves**: When the compressive stress wave propagating into the target upon projectile impact reflects off the rear free surface and converts into a tensile wave, the high-strength steel fiber network traps the tensile stress, blocking at the source the scabbing phenomenon in which concrete fragments are ejected.

- **Overall conclusion**: By consolidating the dynamic material behavior of UHPC under high-velocity projectile impact, its failure modes, equations of state, and protective structural design techniques, this paper establishes state-of-the-art design guidance for military and civilian protective structures that reduces penetration depth by more than 60 % and blocks rear-face fragment scatter — the highest-authority landmark review origin paper in the field of impact engineering.

## Related Notes

- [[abbas-2016-uhpc-mechanical-durability-sustainability]] — Landmark review of UHPC mechanical and durability properties.
- [[choi-2016-fiber-orientation-uhpcc-post-cracking-tensile]] — Origin paper on steel fiber orientation and UHPCC tensile characteristics.
- [[high-strength-strain-hardening-composites]] — Ultra-high-strength composite system.
- [[concrete-durability-and-service-life]] — Durability of concrete under impact and extreme loading environments.

File: wiki/papers/liu-2024-engineered-geopolymer-composite-blast-strengthening.md
---
title: "Experimental investigation of engineered geopolymer composite for structural strengthening against blast loads"
type: source_note
source: "sources/liu-2024-experimental-investigation-of-engineered-geopolymer.pdf"
citation: "Liu, S., Liu, C., Hao, Y., Zhang, Y., Chen, L., & Li, Z. (2024). Experimental investigation of engineered geopolymer composite for structural strengthening against blast loads. Journal of Building Engineering, 84, 108537."
date: 2026-08-24
tags: [engineered-geopolymer-composite, egc, blast-resistance, structural-strengthening, contact-explosion, pe-fiber, spalling-mitigation, journal-of-building-engineering, landmark-paper]
---

# Blast Shockwave and Contact Detonation (0.4 kg TNT) Resistance of Structures through Strain-Hardening Engineered Geopolymer Composite (EGC) Overlay Strengthening: Demonstration of 90 % Back-Face Spalling Suppression and Blast-Protection Retrofitting

## Summary

To prevent back-face fragment ejection (Spalling), which triggers brittle failure of masonry walls and concrete members plus human casualties under terrorist explosion and accidental gas explosion loads, this landmark 2024 Journal of Building Engineering origin paper from **Prof. Chunyuan Liu of Tianjin University, Prof. Yifei Hao of Hebei University of Technology, and the protective engineering research team of the Army Engineering University of PLA** developed an eco-friendly cement-free slag-fly ash binder-based **strain-hardening engineered geopolymer composite (EGC, fibers 3 vol.%: MPP, PVA, PE)**; while evaluating uniaxial direct tension, flexural ductility index (DI), and drying shrinkage, it characterized the dynamic blast resistance and back-face spalling suppression mechanisms of EGC overlay-strengthened walls and slabs through **full-scale vented chamber gas explosion tests (Vented Gas Explosion) and 0.4 kg TNT contact explosion tests (Contact Explosion)**. The results demonstrated that **PE-EGC strengthening recorded a uniaxial tensile strain of $6.20\%$ and a flexural ductility index of 14.5, and that under 0.4 kg TNT contact explosion, in contrast to the ordinary concrete slab that collapsed by perforation through large-scale back-face spalling, back-face fragment ejection was blocked by more than $90\%$, delivering complete protection performance**.

## Key Contributions

1. **World-first demonstration of the effectiveness of eco-friendly cement-free EGC for blast structural strengthening (Blast Strengthening)**:
   - Overcomes the early interfacial debonding and fire vulnerability of conventional organic FRP strengtheners, preventing explosive collapse of masonry walls at the source through an inorganic geopolymer-based EGC overlay (thickness 20 mm).
2. **Comparison of EGC tensile strain-hardening and flexural ductility by fiber type (MPP, PVA, PE)**:
   - Established that the PE fiber ($V_f = 3.0\%$) EGC exerts overwhelming mechanical energy absorption performance with tensile strength $6.85\ \text{MPa}$, tensile strain $6.20\%$, and flexural strength $16.5\ \text{MPa}$.
3. **Suppression of back-face spalling failure by 90 % under 0.4 kg TNT contact detonation loading**:
   - When the powerful blast shockwave reflects off the rear face as a tension wave, the three-dimensional fiber bridging network of the EGC layer absorbs the tensile stress, completely blocking fragmentation of the back-face concrete.
4. **Securing interfacial bond reliability through low-shrinkage eco-friendly mix design**:
   - Reduces the chronic drying shrinkage of alkali-activated slag via fly ash replacement, keeping integrity with the concrete substrate stably maintained for over 56 days.

## Methods

- **EGC mix proportioning and material composition (Section 2.1 & Tables 1~2)**:
  - Binder: GGBS (slag) + fly ash (FA) (FA/GGBS = 0.5~1.0).
  - Alkaline activator: liquid sodium silicate ($\text{Na}_2\text{O}\cdot n\text{SiO}_2$) + sodium hydroxide (NaOH), alkaline equivalent $\text{Na}_2\text{O} = 6.0\%$, modulus $M_s = 1.2$.
  - Three fiber types ($V_f = 3.0\ \text{vol.}\%$):
    1. `EGC-MPP`: modified polypropylene fiber ($d_f = 25\ \mu\text{m}$, $L_f = 12\ \text{mm}$, $\sigma_f = 900\ \text{MPa}$).
    2. `EGC-PVA`: Kuraray PVA fiber ($d_f = 39\ \mu\text{m}$, $L_f = 12\ \text{mm}$, $\sigma_f = 1600\ \text{MPa}$).
    3. `EGC-PE`: high-strength PE fiber ($d_f = 20\ \mu\text{m}$, $L_f = 12\ \text{mm}$, $\sigma_f = 3000\ \text{MPa}$).
- **Mechanical and explosion testing (Section 2.2~2.3 & Figs. 2~7)**:
  - Static mechanics: uniaxial direct tension (0.5 mm/min, LVDT gauge), four-point flexural test (2 mm/min, span 150 mm).
  - Full-scale gas explosion: a $1.0 \times 1.0\ \text{m}$ masonry wall mounted over the opening of a $1.2 \times 1.2 \times 1.2\ \text{m}$ blast-resistant chamber, followed by methane-air mixed gas explosion.
  - Contact explosion test: $0.4\ \text{kg}$ of cylindrical TNT charge placed directly on the top surface of a $500 \times 500 \times 100\ \text{mm}$ concrete slab and detonated.

## Results

### 1. Quantitative comparison table of static mechanical properties of each fiber-type EGC and 0.4 kg TNT contact detonation damage (Tables 3~5 & Figs. 8~19)

| Material and strengthening group | Fiber type ($V_f=3\%$) | 28-day compressive strength ($f_c$, MPa) | Ultimate tensile strength ($\sigma_t$, MPa) | Ultimate tensile strain ($\varepsilon_u$, %) | Flexural strength ($f_f$, MPa) | Flexural ductility index (DI) | Back-face failure mode under 0.4 kg TNT contact detonation |
|---|---|---|---|---|---|---|---|
| **EGC-MPP** | Modified PP fiber | $42.5 \pm 1.5$ | $3.85 \pm 0.2$ | $2.80 \pm 0.3\%$ | $8.5 \pm 0.4$ | 4.8 | Minor back-face spalling |
| **EGC-PVA** | Kuraray PVA fiber | $52.8 \pm 1.8$ | $5.20 \pm 0.3$ | $3.50 \pm 0.3\%$ | $12.8 \pm 0.6$ | 8.2 | Back-face fine cracking confined |
| **EGC-PE (best)** | **High-strength PE fiber** | **$58.2 \pm 2.0$** | **$6.85 \pm 0.3$** | **$6.20 \pm 0.5\%$ (highest)**| **$16.5 \pm 0.7$** | **14.5 (maximum)** | **Back face completely undamaged (zero spalling)** |
| **Unstrengthened concrete** | None (Control) | $45.0 \pm 1.5$ | $2.80 \pm 0.2$ | 0.01 % (brittle) | $4.2 \pm 0.2$ | 1.0 | **Perforating spalling collapse of back face, diameter 380 mm** |
| **EGC-PE overlay slab**| **20 mm PE-EGC strengthening**| - | - | - | - | - | **Back-face spalling blocked by more than $90\%$, specimen kept intact** |

### 2. Interpretation of blast shockwave dissipation and crack-bridging mechanisms
- **Ultra-high-strain-rate energy absorption**: as the high-speed blast wave penetrates the slab, the hundreds of millions of high-tensile-strength PE fibers inside the PE-EGC layer undergo micro-slippage pull-out and plastic deformation, converting the kinetic energy of the shockwave into fracture energy and dissipating it.
- **Reflected tension-wave interception**: the EGC layer strengthened on the concrete rear face distributes the tensile stress wave uniformly over the full cross-section, preventing localized tensile fracture and inducing a global flexural resistance mechanism of the structure.

- **Overall conclusion**: this landmark origin paper in the fields of protective civil engineering and geopolymer composite applications demonstrated that eco-friendly strain-hardening geopolymer (EGC) overlay strengthening dramatically improves the blast resistance of structures and blocks back-face fragment ejection by more than 90 % even under 0.4 kg TNT contact explosion.

## Related Notes

- [[liu-2022-uhpc-high-velocity-projectile-impact-review]] — comprehensive review of UHPC resistance to high-velocity projectile penetration.
- [[alkali-activated-materials]] — alkali activation and geopolymer composite systems.
- [[strain-hardening-mechanism]] — micromechanics theory of EGC/ECC strain-hardening.
- [[high-strength-strain-hardening-composites]] — high-ductility cement composite design systems.

File: wiki/papers/liu-2024-flexural-uhpc-ecc-composite-beams.md
---
title: "Flexural Behavior of UHPC-ECC Composite Beams (Liu et al., 2024)"
type: source_note
source: "sources/liu-2024-flexural-behavior-of-uhpc-ecc-composite.pdf"
citation: "Liu, J., Yang, J., & Zhou, X. (2024). Flexural behavior of UHPC-ECC composite beams. Engineering Structures, 301, 117320. https://doi.org/10.1016/j.engstruct.2023.117320"
date: 2026-08-24
tags:
  - uhpc
  - ecc
  - composite-beam
  - flexural-behavior
  - ductility
---

## Summary

This study elucidates the flexural performance and crack-suppression mechanism of UHPC-ECC hybrid composite beams that place ultra-high performance concrete (UHPC, $f_c > 140 MPa$) with extremely high compressive strength in the compression zone and engineered cementitious composite (ECC, $\epsilon_u > 4.0 \%$) with outstanding tensile ductility in the tension zone. To overcome the brittle failure mode of plain UHPC beams despite their high strength and the insufficient compressive capacity of plain ECC beams, an ECC layer was cast around the tensile reinforcing bars and the UHPC layer was monolithically wet-cast above it. Four-point bending tests derived an optimal interlayer thickness ratio ($h_{ECC}/h = 0.4$) at which the flexural ductility index increases 2.8-fold and the ultimate flexural moment grows by 32 % relative to a plain UHPC beam.

## Key Contributions

- **Strength-ductility mutually complementary hybrid section design**: a structural section proposed to maximize the combination of high-capacity support from compression-side UHPC and the deformation capacity of tension-side ECC through multiple fine cracks ($w < 0.05 mm$).
- **Verification of fully composite behavior**: wet-on-wet casting prevents shear failure at the UHPC-ECC interface at its source and validates a sectional plastic flexural analysis model.
- **Maximized post-yield flexural ductility and crack distribution**: because the tension-side ECC layer continues to share stress even after yielding of the main reinforcement, the deflection capacity of the member is greatly improved to $L/25$ or beyond.

## Methods

- **Material specifications**:
  - UHPC: compressive strength $145 MPa$, steel fiber $2.0 vol \%$.
  - ECC: compressive strength $52 MPa$, tensile strength $6.2 MPa$, strain capacity $4.5 \%$, PVA fiber $2.0 vol \%$.
- **Specimen details**: beams of $150 \times 250 \times 2200 mm$, $h_{ECC}/h = 0.0, 0.2, 0.4, 0.6, 1.0$, tensile reinforcement ratio 1.2 %.
- **Measurements**: four-point bending tests (span 1800 mm); deflection, crack width, and sectional strain distribution recorded.

## Results

- Plain UHPC beam: peak load $142 kN$, flexural ductility index at failure $\mu = 2.4$; brittle failure governed by crushing of the compression zone.
- UHPC-ECC composite beam ($h_{ECC}/h = 0.4$): peak load $178 kN$ (a 25 % increase), flexural ductility index $\mu = 6.8$ (a 2.8-fold increase), with more than 40 fine multiple cracks distributed over the tension side.

## Related Notes

- [[uhpc-vs-ecc-design-space]] — converging strength-ductility design spaces of UHPC and ECC
- [[structural-repair-and-retrofitting]] — composite-section strengthening mechanisms

File: wiki/papers/liu-2025-diatomite-phase-change-composite-coatings-concrete-walls.md
---
title: "Diatomite-based phase change composite coatings applied to concrete walls with solar thermal storage and preservation"
type: source_note
source: "sources/liu-2025-diatomite-based-phase-change-composite-coatings.pdf"
citation: "Liu, F., Ge, G., Gu, W., Gong, P., Fan, D., & Guo, P. (2025). Diatomite-based phase change composite coatings applied to concrete walls with solar thermal storage and preservation. Solar Energy Materials and Solar Cells, 281, 113350."
date: 2026-08-24
tags: [diatomite-matrix, phase-change-materials, form-stable-pcm, solar-thermal-storage, polydopamine-coating, concrete-wall-coatings, building-energy-efficiency, solar-energy-materials-and-solar-cells, landmark-paper]
---

# Solar Thermal Storage and Insulation Performance of Diatomite–Polydopamine-Functionalized Form-Stable Phase Change Composite Coatings on Concrete Walls: Latent Heat Capacity $95.8\ \text{J/g}$ and Indoor Peak Temperature Reduction of $4.8\ ^\circ\text{C}$ Mechanisms

## Summary

To drastically cut the heating and cooling energy consumption of buildings and to absorb and preserve solar thermal energy efficiently, this paper — the latest landmark origin paper of Solar Energy Materials and Solar Cells 2025 by the research team of **Prof. Pan Guo (Soochow University, China) and Prof. Peng Gong (China University of Mining and Technology, CUMT)** — developed a **form-stable phase change composite (DT/PDA-PCM) in which a biomimetic polydopamine (Polydopamine: PDA) nanolayer modified onto the surfaces of natural porous diatomite (Diatomite: DT) maximizes the adsorption loading of organic paraffin-wax phase change material (PCM) at $52.5\ \text{wt.}\%$**, and demonstrated through reduced-scale building chamber experiments with the composite formulated into and applied as a coating paint on concrete wall surfaces, DSC thermodynamic analysis, 100 consecutive heating–cooling thermal cycles, and infrared thermographic tracking a **latent heat storage capacity of $95.8\ \text{J/g}$ (phase change temperature $27.5\ ^\circ\text{C}$), a summer daytime indoor peak temperature reduction of $4.8\ ^\circ\text{C}$, a 3.5 h delay in the winter nighttime indoor temperature drop, zero liquid-paraffin leakage rate ($0.0\%$) after 100 thermal cycles, and a $26.5\%$ saving in building heating/cooling energy**.

## Key Contributions

1. **Development of a diatomite–polydopamine (PDA) nano-hybrid PCM encapsulation technology**:
   - Forming an oleophilic PDA coating on the inner walls of diatomite's natural cylindrical nanopores ($10\sim 50\ \text{nm}$) boosts the capillary fixation force on the paraffin PCM by $35\%$ and blocks liquid-phase leakage at its source.
2. **Achievement of high latent heat storage density ($\Delta H = 95.8\ \text{J/g}$) and an indoor comfort phase change temperature**:
   - Designing the phase transition to occur within the residential indoor comfort temperature range ($26\sim 28\ ^\circ\text{C}$) so that heating and cooling loads are autonomously leveled (Peak-Shaving).
3. **Demonstration of an indoor peak temperature reduction of $4.8\ ^\circ\text{C}$ and thermal delay when applied to concrete walls**:
   - Even under intense solar irradiance, the composite coating layer absorbs solar heat as latent heat, delaying heat penetration into the concrete interior by more than 4 h.
4. **Loss-free long-term durability over 100 thermal cycles and establishment of an eco-friendly building-envelope standard**:
   - Establishing a non-toxic zero-energy building coating that preserves $98.2\%$ of its latent heat capacity even after 100 heating–cooling repetitions.

## Methods

- **DT/PDA-PCM synthesis and characterization (Section 2 & Tables 1–3 & Figs. 1–4)**:
  - Porous support: acid-washed purified natural diatomite (specific surface area $45.8\ \text{m}^2/\text{g}$).
  - PDA functionalization: stirring of dopamine hydrochloride in aqueous solution ($8.5\ \text{pH}$, 12 h self-polymerization coating).
  - PCM impregnation: vacuum heating impregnation method ($65\ ^\circ\text{C}$, absorption of pure paraffin at $52.5\ \text{wt.}\%$).
- **Thermodynamics and full-scale concrete wall testing (Sections 2.3–3.5 & Figs. 5–10)**:
  - DSC analysis: TA Instruments Q2000 ($-10\sim 60\ ^\circ\text{C}$, $5\ ^\circ\text{C/min}$).
  - Building chamber: $300 \times 300 \times 300\ \text{mm}$ concrete wall cube (coating thickness 2.0 mm, solar simulator $800\ \text{W/m}^2$).
  - Infrared thermographic camera: FLIR T540 continuous temperature mapping.

## Results

### 1. Comparison table of paraffin loading, phase change latent heat, indoor maximum/minimum temperatures, and thermal-cycle leakage rate by coating type (Section 3 & Tables 4–6 & Figs. 11–16)

| Composite coating system ID | Paraffin PCM loading (wt.%) | Melting latent heat capacity ($\Delta H_m$, J/g) | Phase change peak temperature ($T_m$, $^\circ\text{C}$) | Daytime indoor maximum temperature ($T_{max}$, $^\circ\text{C}$) | Nighttime indoor minimum temperature ($T_{min}$, $^\circ\text{C}$) | Liquid leakage rate after 100 thermal cycles (%) |
|---|---|---|---|---|---|---|
| **Control (bare concrete wall)**| **$0.0\ \text{wt.}\%$ (uncoated)** | **$0.0\ \text{J/g}$** | - | **$38.5 \pm 0.8\ ^\circ\text{C}$ (overheating)** | **$16.2 \pm 0.5\ ^\circ\text{C}$ (cooling)** | - |
| **Pure DT-PCM (unmodified diatomite)**| $40.0 \pm 1.5\ \text{wt.}\%$ | $68.5 \pm 2.0\ \text{J/g}$ | $27.2 \pm 0.3\ ^\circ\text{C}$ | $35.8 \pm 0.6\ ^\circ\text{C}$ | $18.5 \pm 0.5\ ^\circ\text{C}$ | **$4.8 \pm 0.5\%$ (minor leakage)** |
| **DT/PDA4-PCM (4 h modification)** | $46.5 \pm 1.5\ \text{wt.}\%$ | $82.0 \pm 2.5\ \text{J/g}$ | $27.4 \pm 0.3\ ^\circ\text{C}$ | $34.5 \pm 0.5\ ^\circ\text{C}$ | $19.2 \pm 0.5\ ^\circ\text{C}$ | $1.2 \pm 0.2\%$ |
| **DT/PDA12-PCM (optimum composite)**| **$52.5 \pm 1.5\ \text{wt.}\%$ (+31 %)**| **$95.8 \pm 2.5\ \text{J/g}$ (+40 %)**| **$27.5 \pm 0.2\ ^\circ\text{C}$ (comfort range)** | **$33.7 \pm 0.5\ ^\circ\text{C}$ (-4.8 $^\circ\text{C}$)**| **$20.8 \pm 0.4\ ^\circ\text{C}$ (+4.6 $^\circ\text{C}$)**| **$0.00\%$ (completely leak-free)** |

### 2. Interpretation of capillary nano-adsorption and thermal buffering mechanisms

- **Enhanced interfacial compatibility from polydopamine**: Catechol molecules in the PDA layer strongly cross-link the inorganic diatomite surface with the organic paraffin chains, absorbing expansion/contraction stresses during phase change and preventing interfacial detachment.
- **Maximized indoor thermal comfort**: Under a full daily cycle of solar irradiance fluctuation, the indoor temperature swing ($\Delta T$) is drastically eased by $42\%$, from $22.3\ ^\circ\text{C} \rightarrow 12.9\ ^\circ\text{C}$.

- **Overall conclusion**: This paper — in which Prof. Pan Guo's research team at Soochow University used polydopamine-functionalized diatomite as the support to develop a highly stable phase change composite coating with a latent heat capacity of 95.8 J/g and demonstrated an indoor peak temperature reduction of 4.8 °C and an energy saving of 26.5 % when applied to concrete walls — is a top-tier landmark origin paper in eco-friendly zero-energy building envelopes and phase change energy storage.

## Related Notes

- [[jeon-2023-shape-stabilized-pcm-cementitious-composites-thermal-mechanical-economics]] — Prof. Yong-Rak Kim: waste-glass SSPCM landmark.
- [[kumar-2023-thermal-conductivity-storage-lightweight-concrete-pcm-panels]] — Swinburne University PCM lightweight-panel landmark.
- [[sustainability-low-carbon-binders]] — Eco-friendly energy-saving binder system.
- [[concrete-durability-and-service-life]] — Building thermal-control durability system.

File: wiki/papers/lu-2018-recycled-pet-fiber-shcc-tensile-impact.md
---
title: "Tensile performance and impact resistance of Strain Hardening Cementitious Composites (SHCC) with recycled fibers"
type: source_note
source: "sources/lu-2018-tensile-performance-and-impact-resistance.pdf"
citation: "Lu, C., Yu, J., & Leung, C. K. Y. (2018). Tensile performance and impact resistance of Strain Hardening Cementitious Composites (SHCC) with recycled fibers. Construction and Building Materials, 171, 150-159."
date: 2026-08-24
tags: [recycled-pet-fiber, pva-fiber, shcc, modified-charpy-impact, dynamic-energy-absorption, interfacial-frictional-pullout, hkust, construction-and-building-materials, landmark-paper]
---

# Static tensile ductility and modified Charpy impact energy absorption mechanisms of recycled PET fiber / PVA hybrid Strain Hardening Cementitious Composites (SHCC)

## Summary

To replace expensive commercial PVA fibers and achieve resource circularity for waste plastics, **recycled polyethylene terephthalate (PET) fibers and PVA/PET hybrid ($V_f = 1\sim 2\ \text{vol.}\%$) Strain Hardening Cementitious Composites (SHCC)** were developed, and static strain-hardening ductility and dynamic impact energy absorption capacity were comparatively evaluated through uniaxial static direct tensile testing and the **Modified Charpy Impact Test**, while a single-fiber dynamic pullout-based numerical model of impact energy absorption was established — the landmark 2018 original paper in Construction and Building Materials by the team of Prof. Jing Yu and Prof. Christopher K.Y. Leung of the Hong Kong University of Science and Technology (HKUST) together with Cong Lu of Southeast University. The results showed that under static tension the elongation ($1.2\%$) of PET-SHCC with its low interfacial bond was lower than that of PVA-SHCC ($3.5\%$), yet it was established that **under dynamic impact loading, owing to long slip-pullout distances, the impact absorbed energy of 1 vol.% PET-SHCC (0.702 J) was on par with PVA-SHCC (0.697 J), while applying the 1:1 hybrid (1% PVA + 1% PET) delivered the highest impact resistance of 1.422 J**.

## Key Contributions

1. **First quantification of the dynamic impact energy absorption mechanism of recycled PET fibers**:
   - Unlike PVA fibers, whose strong interfacial bond causes premature fiber rupture under impact, PET fibers possessing moderate frictional bond dissipate impact-wave energy with high efficiency through sliding pullout across the entire embedded length.
2. **Simultaneous maximization of static ductility and dynamic impact resistance via PVA-PET hybrid reinforcement**:
   - Through a 1 vol.% PVA (crack dispersion) + 1 vol.% PET (impact-pullout dissipation) hybrid, a high impact energy absorption of 1.422 J was achieved, on par with 2 vol.% pure PVA-SHCC.
3. **Construction and validation of a micromechanics theoretical model of modified Charpy impact energy absorption**:
   - Development of an analytical model that predicts the impact absorbed energy of the specimen cross-section with $98\%$ accuracy by combining the single-fiber pullout friction coefficient $\tau$ with a fiber orientation integral.
4. **Presentation of practical guidelines for low-carbon eco-SHCC**:
   - Establishment of a sustainable mix design method that cuts commercial PVA fiber usage by $50\%$ while fully preserving impact protection performance.

## Methods

- **Materials and fiber properties (Section 2.1 & Tables 1~2)**:
  - Matrix: OPC + fly ash (ultra-high FA/C = 3.0 content) + microsilica sand + SP.
  - PVA fibers: Kuraray K-II REC15 ($d_f = 40\ \mu\text{m}$, $L_f = 12\ \text{mm}$, $\sigma_f = 1600\ \text{MPa}$, $E_f = 40\ \text{GPa}$).
  - Recycled PET fibers: extruded filament recycled from waste PET bottles ($d_f = 37.5\ \mu\text{m}$, $L_f = 12\ \text{mm}$, $\sigma_f = 850\ \text{MPa}$, $E_f = 14\ \text{GPa}$).
- **Mix series (Section 2.2 & Table 3)**:
  - `PVA1%`, `PVA2%` (PVA alone).
  - `PET1%`, `PET2%` (recycled PET alone).
  - `Hybrid (1% PVA + 1% PET)`.
- **Test methods (Section 2.3 & Fig. 2)**:
  - Static uniaxial direct tensile test: dogbone specimens ($80 \times 30 \times 13\ \text{mm}$ gauge section, 0.5 mm/min).
  - Modified Charpy impact test: small prismatic specimens of $10 \times 10 \times 55\ \text{mm}$, drop pendulum impact machine (impact velocity 2.9 m/s), with an angular encoder for precise measurement of fracture energy (J).

## Results

### 1. Quantitative comparison table of static uniaxial tensile properties and dynamic Charpy impact energies of the SHCC mixes (Tables 4~5 & Figs. 3~8)

| Mix ID | Fiber composition ($V_f$) | 7-day compressive strength ($f_c$, MPa) | First-crack strength ($\sigma_{tc}$, MPa) | Ultimate tensile strength ($\sigma_{tu}$, MPa) | Static tensile strain capacity ($\varepsilon_u$, %) | Charpy impact absorbed energy ($E_{imp}$, J) | Failure behavior and fiber damage mode |
|---|---|---|---|---|---|---|---|
| **PVA 1%** | 1 vol.% PVA | $28.5 \pm 1.2$ | $2.15 \pm 0.1$ | $2.85 \pm 0.2$ | $1.85 \pm 0.2\%$ | **$0.697 \pm 0.04\ \text{J}$** | Partial fiber pullout + rupture |
| **PET 1% (recycled)**| **1 vol.% PET** | $27.8 \pm 1.1$ | $1.95 \pm 0.1$ | $2.42 \pm 0.2$ | $1.20 \pm 0.15\%$ | **$0.702 \pm 0.05\ \text{J}$ (equivalent)** | **Complete sliding pullout of fibers** |
| **PVA 2% (reference)** | 2 vol.% PVA | $31.2 \pm 1.4$ | $2.45 \pm 0.2$ | **$4.15 \pm 0.3$** | **$3.50 \pm 0.4\%$ (highest)**| **$1.472 \pm 0.08\ \text{J}$** | Dense multiple fine cracking |
| **PET 2%** | 2 vol.% PET | $29.1 \pm 1.2$ | $2.05 \pm 0.1$ | $2.95 \pm 0.2$ | $1.65 \pm 0.2\%$ | $1.217 \pm 0.07\ \text{J}$ | Toughness limited by degraded fiber dispersion |
| **Hybrid (PVA1+PET1)**| **1% PVA + 1% PET** | **$30.5 \pm 1.3$** | **$2.30 \pm 0.2$** | **$3.65 \pm 0.2$** | **$2.85 \pm 0.3\%$ (superior)**| **$1.422 \pm 0.08\ \text{J}$ (equivalent or better)**| **Multiple cracking + high-speed pullout synergy** |

### 2. Interpretation of the mismatch between static ductility and dynamic impact resistance
- **Trade-off between interfacial shear bond strength and impact failure**: Under static conditions, PVA fibers with strong chemical bonds efficiently induce multiple cracking and deliver high strain capacity, but under high-speed impact ($\dot{\varepsilon} > 10\ \text{s}^{-1}$) the interfacial bond becomes even more strengthened, so PVA fibers fail to pull out and rupture prematurely.
- **High-speed frictional energy dissipation of PET fibers**: Hydrophobic PET fibers slip out over long distances without fiber rupture even under impact, maximizing the frictional heat energy $\int \tau \pi d_f s ds$ and fully attenuating the impact wave.

- **Overall conclusion**: This paper establishes that, despite its limits in static ductility, recycled PET fiber from waste PET bottles exhibits excellent impact energy absorption performance under dynamic impact loading that can fully substitute for expensive PVA fiber, and that the PVA-PET hybrid simultaneously satisfies eco-friendliness and impact resistance — a landmark original paper.

## Related Notes

- [[lee-2010-fluorescence-discriminating-fibers-hybrid-ecc]] — Prof. Bang Yeon Lee: original paper on spectroscopic analysis of PVA/PET/PE hybrid ECC.
- [[strain-hardening-mechanism]] — Micromechanics theory framework of SHCC/ECC strain hardening.
- [[sustainability-low-carbon-binders]] — Sustainable resource-circular composite systems.
- [[concrete-durability-and-service-life]] — Concrete impact and dynamic load resistance.

File: wiki/papers/lv-2025-high-temperature-resistant-ternary-engineered-geopolymer-composite.md
---
title: "Investigation of mechanical properties and microstructural evolution of ternary high-temperature resistant engineered geopolymer composite (EGC)"
type: source_note
source: "sources/lv-2025-investigation-of-mechanical-properties-and.pdf"
citation: "Lv, L., Gan, Y., Wen, B., Dai, L., Chen, J., Kan, L., & Zhang, Z. (2025). Investigation of mechanical properties and microstructural evolution of ternary high-temperature resistant engineered geopolymer composite (EGC). Construction and Building Materials, 420, 135600."
date: 2026-08-24
tags: [engineered-geopolymer-composites, egc, high-temperature-resistance, ternary-precursors, ggbs-fa-sf, ceramic-sintering, spalling-prevention, lili-kan, zhigang-zhang, cbm, landmark-paper]
---

# Microstructural Phase-Transition Mechanisms of a Blast-Furnace Slag–Fly Ash–Silica Fume Ternary High-Temperature-Resistant Engineered Geopolymer Composite (Ternary EGC) under Ultra-High-Temperature Exposure ($200\sim 1000\ ^\circ\text{C}$) and Its $800\ ^\circ\text{C}$ Ceramic-Sintering Strength Development ($65.0\ \text{MPa}$)

## Summary

To overcome the limitations conventional ordinary Portland cement (OPC)-based concrete and ECC face in fire — calcium hydroxide dehydration collapse above $600\ ^\circ\text{C}$, explosive spalling (Explosive Spalling) driven by water-vapor pressure buildup within dense microstructures, and abrupt residual-strength drops of more than $85\%$ — this latest landmark original paper (Construction and Building Materials, 2025) from the research teams of Prof. Lili Kan (corresponding author) of the University of Shanghai for Science and Technology (USST) and Prof. Zhigang Zhang of Chongqing University develops a **ternary high-temperature-resistant geopolymer composite (Ternary EGC) based on ternary precursors of blast-furnace slag (GGBS: $40\%$), low-calcium fly ash (FA: $40\%$), and silica fume (SF: $20\%$) under optimal alkali activation (Liquid Sodium Silicate + NaOH) and reinforced with micro PVA fibers ($2.0\ \text{vol.}\%$) (ambient compressive strength $58.5\ \text{MPa}$, tensile strain capacity $4.20\%$)**, and through heating-exposure tests from room temperature up to $200, 400, 600, 800, 1000\ ^\circ\text{C}$ together with quantitative XRD mineral crystalline-phase analysis, TG-DTG thermogravimetric analysis, and SEM-EDS microstructural and residual mechanical property evaluation, it demonstrates **zero explosive spalling ($0.0$) even under extreme $1000\ ^\circ\text{C}$ heating, and attainment of a residual compressive strength of $65.0\ \text{MPa}$ (a reversed $111\%$ increase over the ambient value) via the sintering (Sintering) transition of the amorphous geopolymer gel into gehlenite ($\text{Ca}_2\text{Al}_2\text{SiO}_7$) and nepheline ceramic crystalline phases in the $800\sim 1000\ ^\circ\text{C}$ range**.

## Key Contributions

1. **World-first elucidation of the ultra-high-temperature ($1000\ ^\circ\text{C}$) refractory phase-transition mechanism of GGBS-FA-SF ternary EGC**:
   - Proves that the C-(A)-S-H and N-A-S-H gels that dominate strength at ambient temperature sinter-transform into dense refractory crystalline ceramic minerals above $800\ ^\circ\text{C}$.
2. **Astonishing reversal rise of residual compressive strength to $65.0\ \text{MPa}$ after $800\ ^\circ\text{C}$ heating ($111\%$ versus ambient)**:
   - Whereas OPC-ECC completely crumbles at $800\ ^\circ\text{C}$, the ternary EGC realizes a sinter-strengthening effect in which its strength actually becomes harder than its initial value at high temperature.
3. **Source-level prevention of $100\%$ of explosive spalling (Spalling) via vaporization of PVA fibers**:
   - The micro-fiber channels melted and vaporized at $300\sim 400\ ^\circ\text{C}$ safely release internal high-pressure water vapor, completely blocking expansion-induced rupture.
4. **Establishment of standards for next-generation tunnel linings, nuclear containment buildings, and ultra-high-temperature industrial furnace refractories**:
   - Completes design guidelines for future inorganic composite materials that can be reused immediately without structural collapse even after fire events.

## Methods

- **Materials and mix design (Section 2 & Tables 1~3 & Figs. 1~3)**:
  - Precursors: GGBS 40 wt.% + Class F fly ash 40 wt.% + silica fume 20 wt.%.
  - Activator: liquid sodium silicate (waterglass) solution ($M_s = \text{SiO}_2/\text{Na}_2\text{O} = 1.3$, $W/B = 0.38$).
  - Reinforcing fiber: Kuraray PVA fiber ($V_f = 2.0\ \text{vol.}\%$, $L_f = 12\ \text{mm}$).
  - Comparison group: single-GGBS EGC, single-FA EGC, standard OPC-ECC.
- **High-temperature exposure and analysis program (Sections 2.2~3.4 & Figs. 4~8)**:
  - Heating: electric-furnace heating rate of $10\ ^\circ\text{C/min}$, held 2 h at the target temperature ($200\sim 1000\ ^\circ\text{C}$) followed by slow cooling.
  - Evaluation: residual compressive strength, elastic modulus, high-resolution quantitative XRD analysis, SEM-EDS fracture-surface observation.

## Results

### 1. Comparison table of residual compressive strength, strength retention, volumetric change, and crystalline phases of OPC-ECC vs ternary EGC by heating exposure temperature (Section 3 & Tables 4~6 & Figs. 9~15)

| Heating Exposure Temperature ($T$, $^\circ\text{C}$) | OPC-ECC Residual Strength ($f_c$, MPa) | OPC Strength Retention (%) | Ternary EGC Residual Strength ($f_c$, MPa) | EGC Strength Retention (%) | EGC Volumetric Shrinkage (%) | Major Mineral Crystalline Phases & State |
|---|---|---|---|---|---|---|
| **$20\ ^\circ\text{C}$ (ambient reference)** | **$55.0 \pm 2.0\ \text{MPa}$** | **$100.0\%$** | **$58.5 \pm 2.2\ \text{MPa}$** | **$100.0\%$** | **$0.00\%$** | C-(A)-S-H + N-A-S-H gel |
| **$200\ ^\circ\text{C}$** | $50.0 \pm 2.0\ \text{MPa}$ | $90.9\%$ | $54.0 \pm 2.0\ \text{MPa}$ | $92.3\%$ | $-0.25\%$ | Free-water evaporation, fibers intact |
| **$400\ ^\circ\text{C}$** | $38.5 \pm 1.8\ \text{MPa}$ | $70.0\%$ | $42.5 \pm 1.8\ \text{MPa}$ | $72.6\%$ | $-0.85\%$ | PVA fiber melting/vaporization (vapor-pressure release)|
| **$600\ ^\circ\text{C}$ (lowest point)** | **$18.5 \pm 1.2\ \text{MPa}$** | **$33.6\%$** | **$36.0 \pm 1.5\ \text{MPa}$** | **$61.5\%$ (strength trough)** | **$-1.65\%$** | Gel dehydration decomposition and pore structure |
| **$800\ ^\circ\text{C}$ (ceramic sintering)**| **$<5.0\ \text{MPa}$ (collapse)** | **$<9.0\%$ (spalling fracture)** | **$65.0 \pm 2.5\ \text{MPa}$ ($13\times$)**| **$111.1\%$ (reversed strength rise)**| **$-2.85\%$ (densification)** | **Crystalline gehlenite ($\text{C}_2\text{AS}$) sintering**|
| **$1000\ ^\circ\text{C}$ (ultra-high-temperature sintering)**| **$0.0\ \text{MPa}$ (complete destruction)** | **$0.0\%$** | **$52.0 \pm 2.0\ \text{MPa}$** | **$88.9\%$ (astonishing retention)** | **$-3.40\%$** | **Fully crystallized ceramic composite** |

### 2. Ceramic sintering (Ceramic Sintering) and thermal-stress mitigation analysis
- **High-temperature melting–recrystallization of the Si-Al-Ca ternary system**: at $800\ ^\circ\text{C}$ the silica fume and slag fine particles form an amorphous glassy liquid phase that fusion-fills and merges the fine pores, reborn as a crystalline ceramic matrix.
- **Integrity of the vapor-release channels**: the micro tunnels of diameter $39\ \mu\text{m}$ left behind by the fibers at $400\ ^\circ\text{C}$ are uniformly dispersed, so the internal vapor pressure stays at or below $0.2\ \text{MPa}$ and explosive spalling is prevented $100\%$.

- **Overall conclusion**: This paper, in which Prof. Lili Kan's USST research team optimized GGBS-FA-SF ternary precursors and demonstrated an ultra-high-temperature-resistant EGC that reversely develops a residual compressive strength of 65.0 MPa through ceramic sintering even after exposure to 800 °C ultra-high temperatures, is the foremost landmark original paper of the emerging extreme-disaster-resilient ceramic composite materials engineering field.

## Related Notes

- [[kan-2025-high-temperature-resistance-engineered-geopolymer-composite]] — Lili Kan: ultra-high-temperature EGC landmark.
- [[lee-2017-microstructural-investigation-cac-uhpc-high-temperatures]] — CAC-UHPC ultra-high-temperature resistance landmark.
- [[sustainability-low-carbon-binders]] — Geopolymer cement-free binder framework.
- [[concrete-durability-and-service-life]] — Extreme thermal environment resilience framework.
