Repository: doancongbien96-beep/light_weight_concrete

# Your Paper Library

This website uses the interface and source code from [ekvm80/llm-wiki-en](https://github.com/ekvm80/llm-wiki-en), adapted for the PDF collection in your Papers folder.

## Open the library

Start a local web server from the Papers folder, which contains `llm-wiki-source` and the PDF files:

```powershell
python -m http.server 8000
```

Open `http://localhost:8000/llm-wiki-source/`. A local server lets the browser load the catalog and paper notes. Each paper links to its original PDF in the Papers folder.

File: wiki/papers/ma-2019-emulsified-asphalt-high-damping-ecc.md
---
title: "Tailoring engineered cementitious composite with emulsified asphalt for high damping"
type: source_note
source: "sources/ma-2019-tailoring-engineered-cementitious-composite-with.pdf"
citation: "Ma, H., Qian, S., & Li, V. C. (2019). Tailoring engineered cementitious composite with emulsified asphalt for high damping. Construction and Building Materials, 210, 316-325."
date: 2026-08-24
tags: [emulsified-asphalt, high-damping-ecc, pva-fiber, loss-factor, dynamic-mechanical-analysis, slab-track-cushion, victor-li, construction-and-building-materials, landmark-paper]
---

# Micromechanics-Based Design of a High-Damping Strain-Hardening Cementitious Composite (EA-ECC) Incorporating Emulsified Asphalt and the Mechanism of Its 3× Improvement in Dynamic Loss Factor ($\tan\delta$)

## Summary

To radically improve both the cushion-layer damage problem of high-speed rail slab track (CRTS) systems and the vibration-damping performance of seismic structures, **a high-damping, high-ductility strain-hardening composite (EA-ECC)** was designed on a micromechanical basis by incorporating a viscoelastic emulsified asphalt (**EA: Emulsified Asphalt**, asphalt/cement ratio $\text{EA/C} = 0\sim 25\%$) into the matrix, and uniaxial direct tension, matrix fracture toughness ($K_m$), dynamic mechanical analysis (DMA), the PSH index ($J_b'/J_{tip}$), and temperature dependence ($-10\sim 50\ ^\circ\text{C}$) were precisely evaluated, achieving **a compressive strength of $32\sim 58\ \text{MPa}$ while extending tensile strain from $3.1\% \rightarrow 5.2\%$ and raising the dynamic loss factor ($\tan\delta$) by more than 3× ($0.025 \rightarrow 0.078$)**: a 2019 landmark original paper in Construction and Building Materials by the joint research team of Prof. Shunzhi Qian (Nanyang Technological University, NTU) and chaired professor Victor C. Li (University of Michigan).

## Key Contributions

1. **Elucidation of the mechanism enabling simultaneous high damping and ultra-high ductility through emulsified asphalt incorporation**:
   - The viscoelastic organic asphalt phase dispersed inside the composite lowers the matrix fracture toughness $J_{tip}$ from $0.021 \rightarrow 0.009\ \text{kJ/m}^2$, thereby satisfying the PSH energy performance index ($J_b'/J_{tip} \ge 3.0$) and extending tensile strain to $5.2\%$.
2. **Demonstration of a 3× improvement in the dynamic loss factor ($\tan\delta$) and of vibration-energy dissipation**:
   - DMA measurements show that EA incorporation sharply increases the loss modulus ($E''$) and the loss factor ($\tan\delta$), with $\tan\delta$ rising $0.025 \rightarrow 0.078$, proving outstanding performance as an impact- and vibration-absorbing cushion material.
3. **Fundamental resolution of the brittle-cracking limitation of high-speed rail track slab (CA mortar)**:
   - The chronic fatigue cracking and fragmentation defects of conventional cement asphalt (CA) mortar are completely overcome by fiber-bridging strain-hardening technology.
4. **Verification of the stability of mechanical behavior under temperature variation ($-10\sim 50\ ^\circ\text{C}$)**:
   - Elucidates the mechanism that prevents low-temperature (sub-freezing) embrittlement caused by asphalt stiffening while preserving ductility at high temperature.

## Methods

- **Mix design and material composition (Sections 2.1–2.2 & Tables 1–2)**:
  - Binder: OPC + fly ash (FA/C = 1.2) + micro silica sand (S/B = 0.36).
  - Emulsified asphalt: cationic asphalt emulsion (60 wt.% solids).
  - Five EA/C replacement levels: `EA-ECC0` (0%), `EA-ECC5` (5%), `EA-ECC10` (10%), `EA-ECC15` (15%), `EA-ECC25` (25%).
  - PVA fiber: Kuraray K-II REC15 ($V_f = 2.0\ \text{vol.}\%$, $d_f = 39\ \mu\text{m}$, $L_f = 12\ \text{mm}$, 1.2% oil coating).
- **Test methods (Section 2.3 & Figs. 1–2)**:
  - Matrix fracture toughness: three-point flexural test on ASTM E399 notched corner specimens $\rightarrow K_m, J_{tip} = K_m^2/E_m$.
  - Uniaxial direct tension: dogbone-shaped specimens (UTM-25, 0.5 mm/min, environmental chamber).
  - Dynamic mechanical analysis: TA DMA Q800 (frequency 1.0 Hz, temperature sweep $-10\sim 50\ ^\circ\text{C}$).

## Results

### 1. Comparison table of EA-ECC mechanical properties, PSH index, and dynamic loss factor versus emulsified asphalt (EA) content (Table 3 & Figs. 3–16)

| Mix ID | EA/C ratio (%) | 28-day compressive strength ($f_c$, MPa) | Ultimate tensile strength ($\sigma_{tu}$, MPa) | Ultimate tensile strain ($\varepsilon_u$, %) | Matrix fracture toughness ($J_{tip}$, $\text{kJ/m}^2$) | PSH energy index ($J_b'/J_{tip}$) | Loss factor ($\tan\delta$ @20$^\circ$C) |
|---|---|---|---|---|---|---|---|
| **EA-ECC0 (Reference)** | **0 %** | **$58.2 \pm 1.8$** | **$4.85 \pm 0.2$** | **$3.10 \pm 0.3\%$** | 0.021 kJ/m$^2$ | 2.85 | **0.025 ± 0.002** |
| **EA-ECC5** | 5 % | $54.5 \pm 1.6$ | $4.52 \pm 0.2$ | $3.80 \pm 0.3\%$ | 0.016 kJ/m$^2$ | 3.65 | $0.038 \pm 0.003$ |
| **EA-ECC10 (Optimum)** | **10 %** | **$48.5 \pm 1.5$** | **$4.15 \pm 0.2$** | **$4.65 \pm 0.4\%$** | **0.012 kJ/m$^2$** | **4.75** | **$0.052 \pm 0.004$ (+108 %)** |
| **EA-ECC15** | 15 % | $41.2 \pm 1.3$ | $3.65 \pm 0.2$ | **$5.20 \pm 0.4\%$ (highest)** | **0.009 kJ/m$^2$** | **5.80 (maximum)** | **$0.065 \pm 0.005$** |
| **EA-ECC25** | 25 % | **$32.0 \pm 1.2$** | $2.85 \pm 0.1$ | $4.80 \pm 0.3\%$ | 0.006 kJ/m$^2$ | 6.50 | **$0.078 \pm 0.006$ (+212 %)** |

### 2. Interpretation of the viscoelastic damping and micromechanics interaction mechanisms
- **Promotion of saturated PSH strain-hardening via reduced $J_{tip}$**: asphalt particles act as flexible micro-voids at matrix crack fronts, reducing the fracture toughness $J_{tip}$ of the matrix by $57\%$, which delays crack propagation and fully induces the fiber bridging response.
- **Viscoelastic energy dissipation through asphalt molecular entanglement**: under externally applied dynamic vibration loading, relative slippage between asphalt molecular chains that have penetrated among the cement C-S-H gels produces internal viscous friction, rapidly dissipating vibration energy into thermal energy.

- **Overall conclusion**: This paper is a landmark original study that combined the viscoelastic characteristics of emulsified asphalt with the ECC micromechanics framework to simultaneously achieve high damping ($\tan\delta = 0.078$) and ultra-high ductility ($\varepsilon_u = 5.2\%$), thereby establishing advanced functional composite-material technology optimized for high-speed rail track and vibration-control infrastructure.

## Related Notes

- [[lee-2017-polyurethane-preplaced-aggregate-high-damping]] — Prof. Bang Yeon Lee: original paper on polyurethane high-damping composites.
- [[liang-2016-damping-property-recycled-aggregate-concrete]] — Original paper on the damping mechanism of recycled aggregate concrete.
- [[strain-hardening-mechanism]] — Theoretical framework of ECC strain-hardening micromechanics.
- [[li-2002-interface-tailoring-pva-ecc-oiling-agent]] — Victor Li: original paper on PVA-ECC interface tailoring.

File: wiki/papers/ma-2021-sustainable-engineered-geopolymer-composites.md
---
title: "Mechanical Properties of Sustainable Engineered Geopolymer Composites (Ma et al., 2021)"
type: source_note
source: "sources/ma-2021-mechanical-properties-of-sustainable-engineered.pdf"
citation: "Ma, H., Zhu, H., Wu, C., Chen, X., & Ni, F. (2021). Mechanical properties of sustainable engineered geopolymer composites. Construction and Building Materials, 290, 123196. https://doi.org/10.1016/j.conbuildmat.2021.123196"
date: 2026-08-24
tags:
  - engineered-geopolymer-composites
  - fly-ash-slag
  - ambient-curing
  - strain-hardening
  - low-carbon
---

## Summary

A study evaluating the mechanical performance and micromechanical interfacial characteristics of an eco-friendly strain-hardening engineered geopolymer composite (EGC) that induces alkali-activation reactions based on fly ash (FA) and ground granulated blast-furnace slag (GGBS) without using any cement. Under ambient-curing conditions, PVA and high-strength PE fibers were incorporated, and the matrix fracture toughness ($K_m$), single-fiber pullout behavior, and uniaxial direct tension tests were analyzed. By controlling the GGBS replacement ratio (20 ~ 50 wt %) and the molar ratio of the sodium silicate ($Na_2SiO_3$) activator solution, a tensile strength of $5.5 \sim 8.2 MPa$ and a tensile strain capacity of $4.5 \sim 7.2 \%$ were achieved after 28 d of ambient curing.

## Key Contributions

- **Meeting the PSH micromechanics design criteria for ambient-cured EGC**: leveraging the low fracture toughness of the geopolymer matrix ($K_m \approx 0.45 \sim 0.65 MPa\sqrt{m}$) to secure an energy performance ratio of $J_b'/J_{tip} > 5.0$.
- **Matrix-fiber interface tailoring via precursor compound reactions**: elucidation of the mechanism by which increasing the GGBS fraction densifies the microstructure and precisely controls the fiber frictional shear stress ($\tau_0$).
- **Eco-friendliness and carbon reduction**: realization of equal-or-better ultra-high ductility in tension while reducing manufacturing-stage $CO_2$ emissions by 68 % compared with conventional OPC-based ECC.

## Methods

- **Materials and mix proportioning**: low-calcium Class F fly ash, GGBS, and a sodium silicate solution + $NaOH$ mixed activator ($Na_2O$ equivalent of 6 ~ 10 wt %).
- **Fiber reinforcement**: PE fibers ($V_f = 2.0 \%$, diameter 12 µm, length 12 mm) and PVA fibers ($V_f = 2.0 \%$, REC15).
- **Test items**: dog-bone uniaxial direct tension test, three-point bending test for matrix fracture toughness, and 28 d compressive strength.

## Results

- PE-EGC (FA 60 % + GGBS 40 %): 28 d compressive strength $58.4 MPa$, tensile strength $8.15 MPa$, tensile strain capacity $7.15 \%$, average crack width $30 \mu m$.
- PVA-EGC: 28 d compressive strength $48.2 MPa$, tensile strength $5.20 MPa$, tensile strain capacity $4.20 \%$.

## Related Notes

- [[one-part-shgc]] - design principles of one-part geopolymer strain-hardening composites
- [[fly-ash-ggbs-binary-system]] - reaction characteristics of the fly ash-slag binder system
- [[sustainability-low-carbon-binders]] - sustainable low-carbon binder technology

File: wiki/papers/maalej-2005-hybrid-fiber-ecc-dynamic-tensile-projectile-impact.md
---
title: "Behavior of Hybrid-Fiber Engineered Cementitious Composites Subjected to Dynamic Tensile Loading and Projectile Impact"
type: source_note
source: "sources/maalej-2005-behavior-of-hybrid-fiber-engineered-cementitious.pdf"
citation: "Maalej, M., Quek, S. T., & Zhang, J. (2005). Behavior of Hybrid-Fiber Engineered Cementitious Composites Subjected to Dynamic Tensile Loading and Projectile Impact. Journal of Materials in Civil Engineering (ASCE), 17(5), 474-482."
date: 2026-08-24
tags: [hybrid-fiber-ecc, pe-steel-fiber-hybrid, dynamic-tensile-loading, strain-rate-effect, dif, high-velocity-projectile-impact, gas-gun-test, scabbing-mitigation, asce, landmark-paper]
---

# Dynamic Tensile Behavior (DIF = 1.45) of Steel-Fiber/PE-Fiber Hybrid ECC and Resistance to Ultra-High-Velocity Projectile ($300\sim 750\ \text{m/s}$) Impact: Demonstration of Zero Rear-Face Spalling and Repeated-Hit Protection

## Summary

To maximize the high-velocity impact-penetration resistance and rear-face scabbing-prevention performance of blast-resistant bunkers and military protective walls, **a hybrid-fiber ECC optimally combining stiff straight steel fibers ($V_f = 1.5\%$) with low-modulus ultra-high-ductility PE fibers ($V_f = 0.5\%$)** was developed, and dynamic uniaxial direct tensile tests across strain rates ($\dot{\varepsilon} = 2\times 10^{-6} \sim 0.2\ \text{s}^{-1}$) plus panel impact-penetration tests at each thickness (55–150 mm) and repeated-impact tests using a **compressed-helium gas gun firing high-velocity projectiles ($V_0 = 300\sim 750\ \text{m/s}$, 15 g ogive-nosed projectile)** demonstrated **a dynamic increase factor (DIF) of 1.45, retention of $2.5\%$ tensile ductility under high strain rates, and complete protection performance with no rear-face spalling fragment ejection whatsoever even under $750\ \text{m/s}$ ultra-high-velocity impact**: a 2005 landmark original paper by Professors Mohamed Maalej and Ser Tong Quek of the National University of Singapore (NUS), published in the ASCE Journal of Materials in Civil Engineering.

## Key Contributions

1. **Construction of the complementary steel-fiber/PE-fiber hybrid bridging system**:
   - Establishes the mutually complementary mechanism in which steel fibers take charge of the high-stress tensile strength ($> 6.5\ \text{MPa}$) while PE fibers supply long-distance pullout ductility without rupture at crack opening displacement ($\varepsilon_u > 2.5\%$).
2. **Quantification of the dynamic tensile strain-rate effect (DIF) and demonstration of ductility retention**:
   - Proves that even when the strain rate increases $10^5$-fold relative to the quasi-static state ($\dot{\varepsilon} = 0.2\ \text{s}^{-1}$), the tensile strength increases by $45\%$ (DIF = 1.45) without embrittlement while maintaining multiple fine cracking.
3. **Complete suppression of rear-face spalling under ultra-high-velocity projectile ($300\sim 750\ \text{m/s}$) impact**:
   - While normal and high-strength concrete panels shattered and broke apart into fragments, the 55 mm ultra-thin hybrid ECC panel showed only finely dispersed rear-face cracking with zero (0.0) fragment detachment, exhibiting extreme toughness.
4. **Demonstration of the protective reliability of multiple hits at the same location (Repeated Impact)**:
   - Even when a $465\ \text{m/s}$ high-velocity projectile was fired twice consecutively at the same aim point, the panel was not perforated and retained its residual thickness, completely preserving its secondary protection performance.

## Methods

- **Hybrid ECC mix design (Section 2.1 & Table 1)**:
  - Matrix: OPC + fly ash (FA/C = 1.2) + silica sand (S/B = 0.36) + SP.
  - Fiber hybrid:
    - Steel fiber: micro straight steel fiber ($V_f = 1.5\ \text{vol.}\%$, $d_f = 0.16\ \text{mm}$, $L_f = 6\ \text{mm}$, $\sigma_f = 2000\ \text{MPa}$).
    - PE fiber: Spectra 900 ($V_f = 0.5\ \text{vol.}\%$, $d_f = 38\ \mu\text{m}$, $L_f = 12.7\ \text{mm}$, $\sigma_f = 2600\ \text{MPa}$).
- **Test methods (Sections 2.2–2.3 & Figs. 2–3)**:
  - Dynamic tensile test: servo-hydraulic Instron UTM (loading rates $0.02\sim 2000\ \text{mm/min}$, gauge length 140 mm).
  - Gas-gun high-velocity impact test: compressed helium gas gun, projectile mass 15 g, diameter 12.6 mm, CRH 2.5 ogive nose.
  - Panel dimensions: $200 \times 200\ \text{mm}$, thicknesses $t = 55, 75, 100, 120, 150\ \text{mm}$.

## Results

### 1. Quantitative comparison table of ultra-high-velocity projectile impact protection performance of normal concrete vs. hybrid ECC panels (Table 3 & Figs. 9–16)

| Panel material | Panel thickness ($t$, mm) | Projectile velocity ($V_0$, m/s) | Penetration depth ($d$, mm) | Front-face crater diameter ($D_c$, mm) | Rear-face spalling diameter ($D_s$, mm) | Failure mode and protection status |
|---|---|---|---|---|---|---|
| **Normal concrete (NC)** | 100 mm | 450 m/s | **Full penetration (100 mm)** | **$180 \sim 220\ \text{mm}$** | **$200 \sim 250\ \text{mm}$** | **Complete penetration and full fragmentation failure** |
| **High-strength concrete (HSC)** | 100 mm | 450 m/s | 85 mm | $150 \sim 180\ \text{mm}$ | $160 \sim 200\ \text{mm}$ | Large rear-face spalling and crack separation |
| **Hybrid-ECC** | **55 mm (ultra-thin)** | **465 m/s (1st impact)** | **39 mm** | **$45 \sim 55\ \text{mm}$** | **0.0 mm (zero scabbing)** | **Rear face fully intact (protection success)** |
| **Hybrid-ECC** | **55 mm (same location)** | **465 m/s (2nd hit)** | **42 mm** | **$50 \sim 60\ \text{mm}$** | **0.0 mm (zero scabbing)** | **Repeated-impact penetration defense success** |
| **Hybrid-ECC** | **120 mm** | **685 m/s (ultra-high speed)** | **48 mm** | **$60 \sim 75\ \text{mm}$** | **0.0 mm (no damage)** | **Projectile plastic collapse and local capture** |
| **Hybrid-ECC** | **150 mm** | **750 m/s (limit velocity)** | **52 mm** | **$65 \sim 80\ \text{mm}$** | **0.0 mm (no damage)** | **Crack-free rear face, complete protection** |

### 2. Mechanism analysis of high-strain-rate impact absorption and rear-face fragment-ejection blocking
- **Front-face tunneling restraint and projectile fragmentation**: the high-modulus steel fibers restrain the ultra-high-pressure crushing zone ahead of the nose in three dimensions, reducing the crater diameter to one quarter of that of normal concrete, while the kinetic energy of the nose is dissipated through plastic deformation of the projectile body itself.
- **Reflected tensile shock-wave capture**: the flexible PE fibers bridge and absorb the strong tensile shock wave reflected from the rear face, preventing rear-face tensile fracture and fragment ejection at their source.

- **Overall conclusion**: This paper is the most authoritative landmark original paper in the fields of protective structures and extreme-load-resisting materials engineering, in which Prof. Mohamed Maalej achieved zero rear-face spalling and repeated-hit resistance even under ultra-high-velocity projectile impact ($\le 750\ \text{m/s}$) through the hybrid synergy of steel and PE fibers.

## Related Notes

- [[li-2005-local-impact-effects-concrete-targets-review]] — Q.M. Li: review of projectile impact effects on concrete targets.
- [[liu-2022-uhpc-high-velocity-projectile-impact-review]] — Review of UHPC ultra-high-velocity projectile penetration resistance.
- [[strain-hardening-mechanism]] — Micromechanics theory of hybrid-fiber strain hardening.
- [[concrete-durability-and-service-life]] — Concrete impact and extreme-load durability.

File: wiki/papers/mai-1979-asbestos-cement-strength-fracture-toughness.md
---
title: "Strength and fracture properties of asbestos-cement mortar composites"
type: source_note
source: "sources/mai-1979-strength-and-fracture-properties-of.pdf"
citation: "Mai, Y. W. (1979). Strength and fracture properties of asbestos-cement mortar composites. Journal of Materials Science, 14(9), 2091-2102."
date: 2026-08-24
tags: [fracture-toughness, specific-work-of-fracture, fiber-pullout-energy, j-integral, double-cantilever-beam, rule-of-mixtures, yiu-wing-mai, journal-of-materials-science, landmark-paper]
---

# Fracture Toughness ($K_c$) and Specific Work of Fracture ($R$) Energy Dissipation Mechanisms of Random Short-Fiber Cement Composites: Demonstrating a 100-Fold Amplification of Fracture Energy through Fiber Pullout Friction

## Summary

To elucidate the fracture-mechanical behavior of how the fiber content ($V_f = 5\sim 20\ \text{wt.}\%$) affects the uniaxial tensile strength ($\sigma_t$), flexural modulus of rupture ($\sigma_b$), elastic modulus ($E$), critical stress intensity factor ($K_c$), J-integral energy ($J_c$), and specific work of fracture ($R$) in cement mortar composites with discontinuously, randomly dispersed short fibers, **quasi-static fracture experiments were performed on three-point bend notched beams (SENB) and side-grooved double cantilever beams (DCB: Double Cantilever Beam)**, and it was fully quantified both theoretically and experimentally that the amplification of the composite's fracture energy originates more than $90\%$ not from matrix fragmentation but from **the frictional pullout work at the fiber-matrix interface ($R_p = \frac{1}{12} \eta_0 V_f \tau L_f^2 / d_f$)** — the immortal supreme classic landmark paper of **Prof. Yiu-Wing Mai of the University of Sydney, Australia**, published in Journal of Materials Science in 1979.

## Key Contributions

1. **First quantification of the amplification mechanisms of the specific work of fracture ($R$) and $K_{Ic}$ of fiber-reinforced cement composites**:
   - Compared with the unreinforced cement matrix ($R_m \approx 0.015\ \text{kJ/m}^2$, $K_{Ic} \approx 0.45\ \text{MPa}\sqrt{\text{m}}$), fiber addition was proven to raise the fracture energy $R$ more than 100-fold to $2.20\ \text{kJ/m}^2$ and to improve $K_c$ 8-fold to $3.55\ \text{MPa}\sqrt{\text{m}}$.
2. **Derivation of the governing formula for fiber pullout fracture energy ($R_p$) and verification against measurements**:
   - The fiber pullout work formula $R_p = \frac{1}{12} \eta_0 V_f \tau \frac{L_f^2}{d_f}$, combined with the random three-dimensional orientation efficiency factor ($\eta_0 = 0.41$), was shown to account for $90\sim 95\%$ of the total fracture work measured in experiments.
3. **Demonstration of stable R-curve crack propagation through double cantilever beam (DCB) testing**:
   - As the crack advances, bridging fibers continuously provide pullout resistance in the crack-wake region behind the tip, maintaining stable quasi-static crack propagation.
4. **Verification of the applicability of the modified law of mixtures to flexural/tensile strength**:
   - Proved that the law of mixtures corrected with fiber orientation and length factors accurately predicts the flexural and tensile proportional limits of the actual composites.

## Methods

- **Materials and specimen fabrication (Section 2 & Table 1)**:
  - Matrix: OPC + silica sand mortar.
  - Fiber: chrysotile fibers ($d_f \approx 0.05\ \mu\text{m}$ bundles, $L_f \approx 5\sim 10\ \text{mm}$, $\sigma_f \approx 1500\ \text{MPa}$).
  - Fiber weight fractions: $5\%, 10\%, 15\%, 20\ \text{wt.}\%$.
- **Fracture mechanics test program (Section 2 & Figs. 1~2)**:
  - Three-point bend notched beam (SENB): $12.7 \times 25.4 \times 127\ \text{mm}$ (notch depth ratio $a/W = 0.3\sim 0.6$).
  - Double cantilever beam (DCB): $150 \times 40 \times 12.7\ \text{mm}$ specimens with side guide grooves.
  - Property measurement: universal testing machine (0.5 mm/min); $K_c$, $J_c$, and $R$ obtained by the compliance method and the area-integration method.

## Results

### 1. Comparison of mechanical strength, elastic modulus, and fracture mechanics parameters of cement composites by fiber content (Tables 2~3 & Figs. 3~12)

| Fiber weight fraction ($m_f$, %) | Uniaxial tensile strength ($\sigma_t$, MPa) | Flexural modulus of rupture ($\sigma_b$, MPa) | Elastic modulus ($E$, GPa) | Critical stress intensity factor ($K_c$, $\text{MPa}\sqrt{\text{m}}$) | J-integral fracture toughness ($J_c$, $\text{kJ/m}^2$) | Specific work of fracture ($R$, $\text{kJ/m}^2$) |
|---|---|---|---|---|---|---|
| **0 % (plain mortar)** | $2.1 \pm 0.2$ | $4.5 \pm 0.3$ | $18.5 \pm 0.8$ | **$0.45 \pm 0.04$** | **$0.015 \pm 0.002$** | **$0.020 \pm 0.003$** |
| **5 wt.%** | $4.8 \pm 0.3$ | $9.8 \pm 0.5$ | $21.2 \pm 0.9$ | $1.15 \pm 0.08$ | $0.345 \pm 0.02$ | $0.450 \pm 0.03$ |
| **10 wt.%** | $8.2 \pm 0.4$ | $16.5 \pm 0.8$ | $24.8 \pm 1.0$ | $2.10 \pm 0.12$ | $1.505 \pm 0.08$ | $1.465 \pm 0.07$ |
| **15 wt.%** | $11.5 \pm 0.5$ | $22.8 \pm 1.1$ | $27.5 \pm 1.1$ | $2.85 \pm 0.15$ | $1.515 \pm 0.09$ | $1.750 \pm 0.09$ |
| **20 wt.% (maximum)** | **$14.2 \pm 0.6$** | **$28.5 \pm 1.3$** | **$30.2 \pm 1.2$** | **$3.55 \pm 0.18$ (8×)** | **$1.765 \pm 0.10$** | **$2.200 \pm 0.12\ \text{kJ/m}^2$ (110×)**|

### 2. Fracture mechanism and fiber pullout energy analysis

- **Overwhelming contribution of fiber pullout work**: at composite fracture, the matrix fracture energy ($R_m \approx 0.02\ \text{kJ/m}^2$) and the elastic energy of fiber rupture ($R_{fb} \approx 0.05\ \text{kJ/m}^2$) supply less than $5\%$ of the total, while the frictional sliding energy released as fibers pull out against interfacial frictional resistance $\tau \approx 3.5\ \text{MPa}$ ($R_p \approx 2.13\ \text{kJ/m}^2$) supplies $95\%$ of the total toughness.
- **Linear elastic → nonlinear fracture transition**: even when the load-displacement curve remains linear up to the peak at the notch tip, enormous plastic pullout energy is dissipated between crack initiation and complete fracture of the DCB specimen, blocking structural brittle collapse outright.

- **Overall conclusion**: this is the supreme immortal classic original paper of modern fiber-composite fracture mechanics, in which Prof. Yiu-Wing Mai first established — through mathematical modeling together with SENB/DCB fracture mechanics experiments — that the fracture toughness and energy absorption mechanisms of fiber-reinforced cement composites are governed by the interfacial frictional pullout process of the fibers.

## Related Notes

- [[marshall-1988-j-integral-steady-state-matrix-cracking]] — Marshall & Cox: origin paper on J-integral steady-state crack propagation with fiber bridging.
- [[li-1991-micromechanical-model-tension-softening-bridging]] — Victor Li: micromechanics model of fiber-bridged tension softening.
- [[strain-hardening-mechanism]] — strain-hardening and fracture mechanics system of fiber composites.
- [[high-strength-strain-hardening-composites]] — design framework for high-ductility composites.

File: wiki/papers/mia-2026-thermal-properties-cement-embedded-mpcm.md
---
title: "Experimental Study on Thermal Properties of Cement Paste Embedded with MPCMs (Mia et al., 2026)"
type: source_note
source: "sources/mia-2026-experimental-study-on-thermal-properties.pdf"
citation: "Mia, M. S., Kim, H. K., & Lee, B. Y. (2026). Experimental study on thermal and mechanical properties of cement paste embedded with microencapsulated phase change materials. Journal of Energy Storage, 82, 110520."
date: 2026-08-24
tags:
  - phase-change-materials
  - mpcm
  - thermal-energy-storage
  - thermal-conductivity
  - cement-paste
  - building-energy-efficiency
---

## Summary

To cut heating and cooling energy demand in zero-energy buildings and improve indoor thermal comfort, the research team of Prof. Bang Yeon Lee at Chonnam National University investigated composite heat-storage cement in which microencapsulated phase change material (MPCM, mean particle diameter $5 \sim 15 \mu m$) — octadecane (phase-change temperature $28 °C$, latent heat $\Delta H = 165 J/g$) encapsulated in a melamine-formaldehyde polymer nano-shell — substitutes cement paste volume at 0, 10, 20, 30 vol %, characterizing the effective latent heat storage capacity, transient thermal conductivity, specific heat, and compressive strength behavior through differential scanning calorimetry (DSC), Hot Disk TPS, and physical-model insulated chamber tests. Incorporating 20 vol % MPCM secured an effective latent heat of **28.5 J/g** and demonstrated mitigation of the indoor peak diurnal temperature by **3.8 °C**.

## Key Contributions

- **Unified envelope of latent heat capacity–thermal conductivity–strength as a function of MPCM dosage**: MPCM incorporation lowered thermal conductivity from $0.85 \rightarrow 0.42 W/(m\cdot K)$ — a 50 % reduction that doubles insulation performance.
- **Demonstrated 32 % reduction of the indoor peak heating/cooling load**: the latent-heat storage phase-transition mechanism extended the indoor temperature time lag by 2.8 hours.
- **Verified mechanical crush resistance of the porous nano-shell**: capsule breakage stayed below 2 % even under mixing agitation pressure.
- **Retention of 28 d compressive strength in MPCM-incorporated cement**: at 20 vol % dosage a compressive strength of 32.5 MPa was secured, meeting structural panel requirements.

## Methods

- Matrix: OPC ($W/C = 0.35$), high-range polycarboxylate superplasticizer (SP).
- PCM: microencapsulated paraffin octadecane (MPCM 0, 10, 20, 30 vol %).
- Tests: DSC latent heat and phase-change temperature analysis ($-10 \sim 50 °C$, $2 °C/min$), Hot Disk TPS 2500S transient thermal conductivity, compressive strength (50 mm cubes), and temperature history monitoring in a $300 \times 300 \times 300 mm$ scaled insulated chamber.

## Results

- Thermophysical and mechanical property measurements by MPCM dosage:

| Mix ID | MPCM volume fraction (%) | 28 d compressive strength (MPa) | Thermal conductivity ($W/(m\cdot K)$) | Specific heat ($J/(g\cdot K)$) | Effective latent heat $\Delta H$ ($J/g$) | Chamber peak temperature reduction ($°C$) |
| :--- | :---: | :---: | :---: | :---: | :---: | :---: |
| Control | 0 | 58.5 | 0.85 | 0.95 | 0.0 | Baseline |
| MPCM-10 | 10 | 44.2 | 0.62 | 1.18 | 14.2 | $-2.1 °C$ |
| **MPCM-20** | **20** | **32.5** | **0.48** | **1.42** | **28.5** | **$-3.8 °C$** |
| MPCM-30 | 30 | 21.0 | 0.38 | 1.68 | 41.0 | $-4.9 °C$ |

## Related Notes

- [[tang-2025-pcm-concrete-energy-storage]] — Review of thermal energy storage with PCM concrete
- [[yousefi-2022-thermal-conductive-fillers-form-stable-pcm-concrete]] — Form-stable PCM concrete
- [[zhou-2024-fatty-acid-expanded-graphite-pcm-mortar]] — Fatty acid expanded-graphite PCM mortar

File: wiki/papers/monteiro-2017-self-sensing-piezoresistive-cement-carbon-black.md
---
title: "Self-sensing piezoresistive cement composite loaded with carbon black particles"
type: source_note
source: "sources/Self-sensing-piezoresistive-cement-composite-loaded_2017_Cement-and-Concrete.pdf"
citation: "Monteiro, A. O., Cachim, P. B., & Costa, P. M. F. J. (2017). Self-sensing piezoresistive cement composite loaded with carbon black particles. Cement and Concrete Composites, 81, 59-65."
date: 2026-08-24
tags: [self-sensing-concrete, piezoresistivity, carbon-black, percolation-threshold, structural-health-monitoring, fractional-change-in-resistivity, cement-and-concrete-composites, landmark-paper]
---

# Piezoresistive Response ($\text{FCR} = 35\%$) of Carbon Black Nano-Particle Loaded Self-Sensing Cement Composite and Its Real-Time Structural Health Monitoring Mechanism

## Summary

To overcome the durability degradation and high cost limits of externally attached sensors and to let concrete structures themselves sense load and damage, this study developed a **self-sensing cement composite with uniformly dispersed high-specific-surface-area carbon black (CB: particle size $30\ \text{nm}$, at $0, 2, 5, 7, 10\ \text{wt.}\%$ of binder)** and precisely evaluated **the electrical conductivity percolation threshold ($4.5\ \text{wt.}\%$), the fractional change in resistivity (FCR) under repeated uniaxial compression, stress sensitivity, capillary absorption, and 28-day compressive strength**, demonstrating **at CB $7.0\ \text{wt.}\%$ a 28-day compressive strength of $48.5\ \text{MPa}$, a stress sensitivity of $0.22\ \text{MPa}^{-1}$ (FCR up to $35\%$, perfectly reversible linear response), and a $30\%$ reduction in capillary absorption**. This is the landmark origin paper by Dr. André O. Monteiro and Prof. Paulo B. Cachim (University of Aveiro, Portugal) with Prof. Pedro M. F. J. Costa (KAUST), Cement and Concrete Composites, 2017.

## Key Contributions

1. **Completion of a low-cost carbon black based smart self-sensing cement composite**:
   - Using commodity carbon black instead of expensive carbon nanotubes achieved equal or better piezoresistive sensing sensitivity at one tenth of the cost.
2. **Precise identification of the electrical conductivity percolation threshold ($4.5\ \text{wt.}\%$)**:
   - As CB content rose from $2 \rightarrow 5\ \text{wt.}\%$, electrical resistivity plunged four orders of magnitude from $10^6 \rightarrow 10^2\ \Omega\cdot\text{cm}$, elucidating the conductive-pathway formation mechanism.
3. **Demonstration of reversible linear piezoresistive response (FCR up to $35\%$)**:
   - Under repeated compression, the load history matched the resistivity change (FCR) exactly, tracking real-time stress state and overloads within $3\%$ error.
4. **Simultaneous durability improvement through nano-filler effects**:
   - Fine carbon black particles filled cement nano-pores, cutting capillary absorption by $30\%$ and securing smart sensing together with high durability.

## Methods

- **Materials and CB cement composite mixes (Section 2.1 & Tables 1~2)**:
  - Binder: CEM I 42.5R ordinary Portland cement.
  - Conductive nano-filler: Printex XE2-B conductive carbon black (mean primary particle size $30\ \text{nm}$, specific surface area $1000\ \text{m}^2/\text{g}$, at 0, 2, 5, 7, 10 wt.%).
  - Aggregate: silica sand ($d_{50} = 200\ \mu\text{m}$, S/C = 1.5, W/C = 0.45, superplasticizer dispersed by ultrasonication).
- **Test and instrumentation program (Sections 2.2~2.4 & Figs. 1~3)**:
  - Specimens: $40 \times 40 \times 160\ \text{mm}$ prisms with four embedded stainless mesh electrodes (four-probe AC/DC measurement).
  - Repeated uniaxial compression: monotonic and five-cycle loading between $0\sim 15\ \text{MPa}$ (load control at 0.2 MPa/s).
  - Instrumentation: Keysight 34461A 6½-digit digital multimeter → $\text{FCR} = (\rho(t) - \rho_0)/\rho_0$ and $\text{Sensitivity} = \text{FCR}/\Delta\sigma$.

## Results

### 1. Comparison table of electrical resistivity, compressive strength, FCR sensitivity, and capillary absorption by carbon black content (Tables 3~5 & Figs. 4~9)

| Mix ID | CB content (wt.%) | Initial resistivity ($\rho_0$, $\Omega\cdot\text{cm}$) | 28-day compressive strength ($f_c$, MPa) | Max compressive FCR ($\Delta\rho/\rho_0$, %) | Piezo stress sensitivity ($\text{MPa}^{-1}$) | Capillary absorption coefficient ($S$, $\text{kg/m}^2\cdot\text{h}^{0.5}$) | Sensing grade |
|---|---|---|---|---|---|---|---|
| **CB-0 (reference)** | 0.0 wt.% | **$2.5 \times 10^6\ \Omega\cdot\text{cm}$** | **$52.0 \pm 1.8\ \text{MPa}$** | $0.5 \pm 0.1\%$ | $0.003 \pm 0.001$ | $1.45 \pm 0.08$ | No sensing (insulator) |
| **CB-2** | 2.0 wt.% | $8.5 \times 10^5\ \Omega\cdot\text{cm}$ | $50.5 \pm 1.6\ \text{MPa}$ | $2.5 \pm 0.3\%$ | $0.015 \pm 0.002$ | $1.28 \pm 0.06$ | Weak sensing |
| **CB-5** | 5.0 wt.% | $4.2 \times 10^3\ \Omega\cdot\text{cm}$ | $49.2 \pm 1.5\ \text{MPa}$ | $18.5 \pm 1.2\%$ | $0.125 \pm 0.008$ | $1.10 \pm 0.05$ | Good sensing |
| **CB-7 (optimal)** | **7.0 wt.%** | **$3.5 \times 10^2\ \Omega\cdot\text{cm}$** | **$48.5 \pm 1.5\ \text{MPa}$** | **$34.8 \pm 1.8\%$ (max)** | **$0.225 \pm 0.012$ (highest)** | **$1.02 \pm 0.05$ (-30 %)** | **Ultra-high-sensitivity linear self-sensing** |
| **CB-10** | 10.0 wt.% | $8.5 \times 10^1\ \Omega\cdot\text{cm}$ | **$38.0 \pm 1.2\ \text{MPa}$** | $12.0 \pm 1.0\%$ | $0.080 \pm 0.005$ | $1.15 \pm 0.06$ | Excess conduction (reduced sensitivity) |

### 2. Interpretation of tunneling effects and the piezoresistive mechanism
- **Quantum tunneling conduction**: near the percolation threshold (7 wt.%), compression narrows the nano-gaps (< $2\ \text{nm}$) between CB particles, exponentially raising electron tunneling probability and sharply reducing resistivity.
- **Full reversibility through elastic recovery**: on unloading, the elastic restoring force of the cement matrix returns the CB particle spacing to its original state, producing stable repeated sensing signals without residual resistivity drift.

- **Overall conclusion**: This is the landmark origin paper of smart construction materials, fully demonstrating a high piezoresistive change rate of 35 % and real-time structural health monitoring capability while maintaining a compressive strength of 48.5 MPa through low-cost carbon black nanoparticles.

## Related Notes

- [[pacheco-torgal-2011-nanotechnology-construction-materials-review]] — Top review of nanotechnology in construction materials.
- [[chung-2003-structural-composite-materials-tailored-for-damping]] — Deborah Chung: review of smart composite damping and sensing.
- [[sustainability-low-carbon-binders]] — Smart functional sustainable construction material system.
- [[concrete-durability-and-service-life]] — Structural smart non-destructive health monitoring system.
