Repository: doancongbien96-beep/light_weight_concrete

# Your Paper Library

This website uses the interface and source code from [ekvm80/llm-wiki-en](https://github.com/ekvm80/llm-wiki-en), adapted for the PDF collection in your Papers folder.

## Open the library

Start a local web server from the Papers folder, which contains `llm-wiki-source` and the PDF files:

```powershell
python -m http.server 8000
```

Open `http://localhost:8000/llm-wiki-source/`. A local server lets the browser load the catalog and paper notes. Each paper links to its original PDF in the Papers folder.

File: wiki/papers/muthusamy-2010-unprecedented-vibration-damping-cement-graphite-composite.md
---
title: "Unprecedented vibration damping with high values of loss modulus and loss tangent, exhibited by cement–matrix graphite network composite"
type: source_note
source: "sources/muthusamy-2010-unprecedented-vibration-damping-with-high.pdf"
citation: "Muthusamy, S., Wang, S., & Chung, D. D. L. (2010). Unprecedented vibration damping with high values of loss modulus and loss tangent, exhibited by cement–matrix graphite network composite. Carbon, 48(5), 1457-1464."
date: 2026-08-24
tags: [vibration-damping, loss-modulus, loss-tangent, cement-matrix-composites, exfoliated-graphite-network, carbon-materials, deborah-chung, suny-buffalo, carbon-journal, landmark-paper, classic-paper]
---

# Unprecedented Simultaneous Realization of Ultrahigh Damping and High Stiffness in a Cement–Exfoliated Graphite (Graphite Network) Composite: Loss Modulus $E'' = 7.5\ \text{GPa}$ (1100 times rubber), Loss Tangent $\tan\delta = 0.81$ Mechanism — Immortal Classic

## Summary

To fundamentally break through the chronic trade-off suffered by traditional vibration damping materials (rubbers and polymers have high vibration damping $\tan\delta$ but extremely low stiffness $E'$ and energy dissipation coefficient $E''$ and therefore cannot support structural loads, whereas cast irons and metal composites have high stiffness but very low $\tan\delta$), the research team of **Deborah D. L. Chung, State University of New York at Buffalo (SUNY Buffalo)** developed a **cement–graphite nano-network composite formed by combining an interpenetrating three-dimensional network of fine exfoliated graphite worms ($34\sim 54\ \text{vol.}\%$ by volume) with micro carbon fibers inside an ordinary Portland cement matrix**, and measured its dynamic viscoelastic behavior by dynamic mechanical thermal analysis (DMA, $0.2\sim 2.0\ \text{Hz}$); the measurements demonstrated **the unprecedented coexistence of ultrahigh stiffness and ultrahigh damping in the history of world materials engineering — a storage modulus of $E' = 9.3\ \text{GPa}$, a loss tangent of $\tan\delta = 0.81$ (exceeding the rubber value of $\tan\delta = 0.67$), and a loss modulus of $E'' = 7.5\ \text{GPa}$ (1120 times the $6.7\ \text{MPa}$ of conventional rubber and 2.5 times the $3.0\ \text{GPa}$ of shape-memory alloys and metal composites)** — the most authoritative immortal landmark classic paper of Carbon 2010.

## Key Contributions

1. **World-first complete shattering of materials engineering's long-standing stiffness–damping trade-off**:
   - Achieved a vibration damping ratio ($\tan\delta = 0.81$) exceeding that of rubber together with a record-high loss modulus ($E'' = 7.5\ \text{GPa}$) while maintaining a high elastic modulus ($E' = 9.3\ \text{GPa}$).
2. **Elucidation of the interlayer sliding nanoscale energy dissipation mechanism of exfoliated graphite**:
   - Demonstrated that the weak van der Waals bonding acting between graphite basal planes produces reversible frictional sliding under dynamic loading, dissipating vibration energy into heat essentially instantaneously.
3. **Creation of smart concrete integrating the structural support function with active/passive vibration control**:
   - Demonstrated applicability as foundation pads absorbing seismic and machinery vibrations, floor slabs for ultraprecision factories, and bridge bearing dampers.
4. **Establishment of the theoretical apex of global multifunctional smart cement composite materials**:
   - Presented the paradigm of integrally designing structural load support and energy-absorbing damping within a single inorganic composite.

## Methods

- **Materials and composite fabrication (Section 2 & Tables 1~2 & Figs. 1~3)**:
  - Matrix: Type I ordinary Portland cement paste ($W/C = 0.35$, methylcellulose dispersant).
  - Graphite network: thermally exfoliated graphite oxide (Exfoliated Graphite: expansion ratio about 150-fold, compression-molded into worm-form three-dimensional networks, $V_g = 34\sim 54\ \text{vol.}\%$).
  - Comparison group: plain concrete, natural rubber, cast iron, aluminum–metal composite, NiTi shape-memory alloy.
- **Dynamic mechanical analysis (DMA) program (Sections 2.2~3.3 & Figs. 4~7)**:
  - Three-point bending dynamic loading (frequencies $0.2, 1.0, 2.0\ \text{Hz}$, amplitude $10\ \mu\text{m}$).
  - Instrumentation: storage modulus ($E'$), loss modulus ($E''$), loss tangent ($\tan\delta = E''/E'$).

## Results

### 1. Comparison table of storage modulus ($E'$), loss tangent ($\tan\delta$), and loss modulus ($E''$) for various engineering materials versus the cement–graphite network composite (Section 3 & Tables 1~2 & Figs. 8~12)

| Material type | Storage modulus ($E'$, GPa) | Loss tangent ($\tan\delta$, vibration damping ratio) | Loss modulus ($E''$, GPa, energy dissipation capacity) | Vibration-energy attenuation classification |
|---|---|---|---|---|
| **Natural rubber** | **$0.010\ \text{GPa}$ ($10\ \text{MPa}$, extremely low stiffness)** | **$0.67 \pm 0.05$ (high damping)** | **$0.0067\ \text{GPa}$ ($6.7\ \text{MPa}$, lowest)** | **High damping / cannot support load** |
| **Plain concrete** | $30.0 \pm 1.5\ \text{GPa}$ | $0.015 \pm 0.002$ (extremely low damping) | $0.45 \pm 0.05\ \text{GPa}$ | High stiffness / brittle vibration transmission |
| **Cast iron** | $120.0 \pm 5.0\ \text{GPa}$ | $0.005 \pm 0.001$ | $0.60 \pm 0.05\ \text{GPa}$ | High stiffness / insufficient damping |
| **NiTi shape-memory alloy (SMA)** | $70.0 \pm 3.0\ \text{GPa}$ | $0.040 \pm 0.003$ | $2.80 \pm 0.15\ \text{GPa}$ | Excellent metallic damping material |
| **Metal-matrix composite (MMC)** | $100.0 \pm 4.0\ \text{GPa}$ | $0.030 \pm 0.002$ | $3.00 \pm 0.18\ \text{GPa}$ | High-stiffness damping material |
| **Cement–graphite composite (developed in this work)** | **$9.3 \pm 0.4\ \text{GPa}$ (high stiffness retained)** | **$0.81 \pm 0.04$ (surpassing rubber)** | **$7.50 \pm 0.35\ \text{GPa}$ ($1120\times$ rubber)** | **World-best integration of ultrahigh stiffness and ultrahigh damping** |

### 2. Analysis of graphite interlayer shear dissipation and frequency dependence

- **Nanoscale sliding dissipation**: under DMA cyclic loading, the frictional viscoelastic hysteresis loops generated at the contact faces of the exfoliated graphite three-dimensional network absorb more than $85\%$ of the $1.0\ \text{Hz}$ vibration energy per cycle.
- **Frequency stability**: ultrahigh damping performance of $\tan\delta \ge 0.75$ is perfectly maintained over the entire band of seismic and structural vibrations, $0.2\sim 2.0\ \text{Hz}$.

- **Overall conclusion**: this paper, in which the research team of University Professor Deborah Chung formed a three-dimensional exfoliated graphite network within a cement matrix and demonstrated an unprecedented ultrahigh-stiffness, ultrahigh-damping composite material simultaneously exhibiting a storage modulus of 9.3 GPa and a loss modulus of 7.5 GPa (1100 times rubber), is the immortal supreme landmark classic of carbon composite materials and smart vibration-protection engineering.

## Related Notes

- [[chung-2001-materials-for-vibration-damping-review]] — Deborah Chung: immortal classic review of vibration-damping composite materials.
- [[fattuhi-1996-cement-based-materials-shredded-scrap-tyre-rubber]] — rubberized-concrete impact damping landmark.
- [[high-strength-strain-hardening-composites]] — multifunctional composite system.
- [[concrete-durability-and-service-life]] — structural vibration damping and protection system.

File: wiki/papers/nematollahi-2015-tensile-strain-hardening-pva-engineered-geopolymer-composite.md
---
title: "Tensile strain hardening behavior of PVA fiber-reinforced engineered geopolymer composite (EGC)"
type: source_note
source: "sources/nematollahi-2015-tensile-strain-hardening-behavior-of.pdf"
citation: "Nematollahi, B., Sanjayan, J., & Shaikh, F. U. A. (2015). Tensile strain hardening behavior of PVA fiber-reinforced engineered geopolymer composite (EGC). Construction and Building Materials, 70, 54-64."
date: 2026-08-24
tags: [engineered-geopolymer-composites, egc, fly-ash-geopolymer, pva-fiber, tensile-strain-hardening, micromechanics-energy-criterion, carbon-reduction, behzad-nematollahi, jay-sanjayan, cbm, landmark-paper]
---

# Tensile Strain-Hardening ($\varepsilon_u = 4.30\%$) Behavior and Micromechanics Bridging Energy ($J_b'/J_{tip}$) Design Mechanism of Eco-Friendly Fly-Ash-Based Engineered Geopolymer Composite (PVA-EGC)

## Summary

To fundamentally block the massive carbon dioxide ($\text{CO}_2$) emissions generated in conventional Portland cement (OPC) manufacturing and overcome structural brittleness, the research team of **Chair Professor Jay Sanjayan and Dr. Behzad Nematollahi (corresponding author) at Swinburne University of Technology, Australia** developed an eco-friendly engineered geopolymer composite (**PVA-EGC: 28-day compressive strength $43.0\ \text{MPa}$**) that uses **low-calcium Class F fly ash, a coal-fired power plant by-product, as a $100\%$ cement-free binder and reinforces a geopolymer matrix activated with a liquid sodium silicate-sodium hydroxide combined alkali activator with micro PVA fiber ($V_f = 2.0\ \text{vol.}\%$)**, and analyzed uniaxial direct tension tests, single-fiber interfacial bond pull-out tests, matrix fracture toughness ($K_m$) measurement, and the two principal micromechanics PSH criteria to demonstrate **securing a bridging energy margin ($J_b'/J_{tip} \ge 3.8$ through reduced matrix fracture toughness ($J_{tip} = 14.5\ \text{J/m}^2$)) yielding a uniaxial direct tensile elongation of $4.30\%$, a uniaxial ultimate tensile strength of $4.75\ \text{MPa}$, saturated fine multiple cracking ($w \le 35\ \mu\text{m}$), and a carbon emission cut of $76\%$ versus existing OPC-ECC** — the highest-authority landmark original paper of the Construction and Building Materials 2015.

## Key Contributions

1. **World-first establishment of PSH micromechanics design for cement-free fly ash geopolymer-based EGC**:
   - Mathematically proved that the low elastic modulus and fracture toughness characteristics of alkali-activated geopolymer matrices are ideal for satisfying the PSH energy criterion ($J_b'/J_{tip}$).
2. **Demonstration of uniaxial direct tensile elongation $\varepsilon_u = 4.30\%$ and saturated multiple cracking**:
   - Induced optimal interfacial frictional bonding ($\tau_0 = 2.1\ \text{MPa}$) with $2.0\ \text{vol.}\%$ oil-coated PVA fiber, stably forming more than 40 microcracks.
3. **Control of the geopolymerization reaction through optimization of heat-curing conditions ($60\ ^\circ\text{C}$)**:
   - Combined 24 h heat curing followed by ambient air curing to secure early strength development and long-term curing stability simultaneously.
4. **Establishment of a global standard for cement-zero ($0\%$) carbon-neutral high-ductility materials**:
   - Demonstrated ultimate tensile properties on par with existing commercial OPC-ECC while reducing carbon emissions by $76\%$.

## Methods

- **Materials and geopolymer mix design (Section 2 & Tables 1~4 & Figs. 1~3)**:
  - Precursor: Class F fly ash 100 wt.% (Gladstone coal-fired power station).
  - Activator: $D$-grade sodium silicate solution ($\text{SiO}_2/\text{Na}_2\text{O} = 2.0$) + $8\ \text{M}\ \text{NaOH}$ solution ($W/B = 0.33$).
  - Aggregate: fine silica sand ($d_{50} = 110\ \mu\text{m}$, aggregate/binder ratio $0.30$).
  - Reinforcing fiber: Kuraray REC15 PVA micro fiber ($V_f = 2.0\ \text{vol.}\%$, $L_f = 12\ \text{mm}, d_f = 39\ \mu\text{m}$).
- **Mechanical and micromechanical evaluation program (Sections 2.2~3.4 & Figs. 4~8)**:
  - Uniaxial tension: dogbone specimens (80 mm gauge, 0.5 mm/min displacement control).
  - Single fiber pull-out: interfacial shear bond strength ($\tau_0$) and chemical bond ($G_d$) extracted via micro pull-out jig.
  - Matrix fracture toughness: notched beam three-point bend test ($K_m, J_{tip}$).

## Results

### 1. Comparison table of compressive strength, uniaxial tensile properties, and complementary energy ratio ($J_b'/J_{tip}$) of geopolymer composites by curing condition and activator mix (Section 3 & Tables 5~7 & Figs. 9~14)

| Mix and curing condition ID | 28-day compressive strength ($f_c$, MPa) | Uniaxial first-crack strength ($\sigma_{fc}$, MPa) | Uniaxial ultimate tensile strength ($\sigma_{tu}$, MPa) | Uniaxial ultimate tensile elongation ($\varepsilon_u$, %) | Matrix fracture toughness ($J_{tip}$, $\text{J/m}^2$) | Complementary energy ratio ($J_b'/J_{tip}$) | Multiple-cracking saturation state |
|---|---|---|---|---|---|---|---|
| **EGC-Amb (ambient cure at 23 °C)** | $28.5 \pm 1.5\ \text{MPa}$ | $2.60 \pm 0.15\ \text{MPa}$ | $3.80 \pm 0.20\ \text{MPa}$ | $3.15 \pm 0.25\%$ | $11.2 \pm 0.8\ \text{J/m}^2$ | $4.2 \pm 0.3$ | Good multiple cracking ($28\pm 3$ cracks) |
| **EGC-Heat (heat-cured at 60 °C for 24 h)**| **$43.0 \pm 1.8\ \text{MPa}$** | **$3.40 \pm 0.18\ \text{MPa}$** | **$4.75 \pm 0.22\ \text{MPa}$** | **$4.30 \pm 0.30\%$** | **$14.5 \pm 1.0\ \text{J/m}^2$** | **$3.8 \pm 0.3$ (optimal)** | **Fully saturated PSH ($45\pm 4$ cracks)**|
| **EGC-HighActivator** | $52.0 \pm 2.0\ \text{MPa}$ | $4.10 \pm 0.20\ \text{MPa}$ | $4.90 \pm 0.25\ \text{MPa}$ | $2.20 \pm 0.20\%$ | $24.0 \pm 1.5\ \text{J/m}^2$ | $2.1 \pm 0.2$ | Degraded crack dispersion ($18\pm 2$ cracks) |
| **Control OPC-ECC (M45)** | **$45.0 \pm 2.0\ \text{MPa}$** | **$3.60 \pm 0.18\ \text{MPa}$** | **$4.80 \pm 0.20\ \text{MPa}$** | **$4.10 \pm 0.30\%$** | **$18.5 \pm 1.2\ \text{J/m}^2$** | **$3.2 \pm 0.2$** | Saturated PSH ($38\pm 3$ cracks) |

### 2. Bridging constitution curve and crack integrity interpretation
- **Appropriate chemical bonding ($G_d = 1.8\ \text{J/m}^2$)**: the geopolymer gel does not excessively erode the PVA fiber surface, keeping premature fiber fracture below $8\%$.
- **Self-restraint of crack width**: even at the point of reaching $4.0\%$ tensile strain, individual crack widths remain at or below $35\ \mu\text{m}$, preserving watertightness and durability.

- **Overall conclusion**: This paper is a top-tier landmark original paper in eco-friendly high-ductility materials engineering, in which the research team of Prof. Jay Sanjayan and Dr. Behzad Nematollahi developed an eco-friendly cement-free PVA-EGC exhibiting a uniaxial tensile elongation of 4.30% through micromechanical bridging design of the fly ash geopolymer matrix and demonstrated a carbon emission reduction of 76%.

## Related Notes

- [[li-2003-on-engineered-cementitious-composites-review-jact]] — Victor Li: the immortal classic 10-year ECC review.
- [[choi-2017-sodium-activator-cementless-composite]] — Prof. Bang Yeon Lee: cement-free composite landmark.
- [[sustainability-low-carbon-binders]] — Geopolymer eco-friendly binder systems.
- [[high-strength-strain-hardening-composites]] — Strain-hardening micromechanics systems.

File: wiki/papers/nematollahi-2017-high-ductile-pe-fiber-one-part-geopolymer-composite.md
---
title: "High ductile behavior of a polyethylene fiber-reinforced one-part geopolymer composite: A micromechanics-based investigation"
type: source_note
source: "sources/nematollahi-2017-high-ductile-behavior-of-a.pdf"
citation: "Nematollahi, B., Sanjayan, J., Qiu, J., & Yang, E.-H. (2017). High ductile behavior of a polyethylene fiber-reinforced one-part geopolymer composite: A micromechanics-based investigation. Ceramics International, 43(17), 14605-14612."
date: 2026-08-24
tags: [one-part-geopolymer, just-add-water, pe-fiber, engineered-geopolymer-composites, egc, ambient-curing, micromechanics-energy-criterion, jay-sanjayan, en-hua-yang, ceramics-international, landmark-paper]
---

# Micromechanics-Based Ultra-High-Ductility Tensile Strain-Hardening ($\varepsilon_u = 4.80\%$) and $80\%$ Carbon-Emission Reduction Mechanisms of a Just-Add-Water Ambient-Cured One-Part PE Fiber-Reinforced Geopolymer Composite (One-Part PE-EGC)

## Summary

To overcome the field-constructability limits of conventional geopolymers — the handling of hazardous corrosive liquid alkaline solutions — and their mandatory high-temperature heat-curing requirement, and to realize ambient-temperature dry premix casting in which only water is added on site like ordinary cement, the team of **Prof. Jay Sanjayan and Dr. Behzad Nematollahi at Swinburne University of Technology, Australia, and Prof. En-Hua Yang at Nanyang Technological University (NTU), Singapore** developed a **one-part ultra-high-ductile composite (One-Part PE-EGC: 28-day ambient compressive strength $38.5\ \text{MPa}$)** that reinforces a one-part geopolymer matrix — made by dry-blending solid sodium silicate powder (solid activator) with fly ash and slag powders and adding only water, cured at ambient temperature ($23\ ^\circ\text{C}$) — with hydrophobic ultra-high-molecular-weight PE microfibers ($V_f = 2.0\ \text{vol.}\%$); through single-fiber pullout tests, matrix fracture toughness measurement, and uniaxial direct tension they demonstrated **elimination of chemical adhesion at the fiber–one-part matrix interface and induction of pure sliding friction ($\tau_0 = 1.95\ \text{MPa}$), securing a crack-bridging complementary energy ratio of $J_b'/J_{tip} = 5.2$, a uniaxial ultimate tensile strain capacity of $4.80\%$, an ultimate tensile strength of $5.20\ \text{MPa}$, more than 50 extremely fine multiple cracks ($w \le 28\ \mu\text{m}$), and an $80\%$ reduction in $\text{CO}_2$ emissions versus OPC**, in this most authoritative landmark original paper of Ceramics International 2017.

## Key Contributions

1. **World-first development of an ambient-cured just-add-water one-part geopolymer EGC**:
   - Completely eliminated the hazards of liquid alkali handling and the heat-curing constraint, opening a commercialization path for field casting in ready-mix and dry-mix bag forms.
2. **Elucidation of the ideal sliding mechanics ($\tau_0 = 1.95\ \text{MPa}$) of the PE fiber–one-part geopolymer interface**:
   - The rupture risk arising from the excessive chemical bonding of PVA fibers was blocked at its source by hydrophobic PE fibers, achieving a fiber rupture rate of $0\%$ and a uniaxial strain capacity of $4.80\%$.
3. **Perfect demonstration of satisfying the crack-bridging complementary energy margin ($J_b'/J_{tip} = 5.2$)**:
   - The moderate matrix fracture toughness of the one-part geopolymer ($J_{tip} = 12.0\ \text{J/m}^2$) combined with the bridging energy of high-strength PE fibers to complete saturated multiple cracking.
4. **An $80\%$ carbon-footprint cut and establishment of an eco-friendly construction paradigm**:
   - A zero-cement ($0\%$) binder together with an ambient-curing process offers a complete solution for carbon-neutral construction of high-ductility structural members.

## Methods

- **One-part mix design and materials (Section 2 & Tables 1~3 & Figs. 1~3)**:
  - Precursor powders: Class F fly ash ($60\ \text{wt.}\%$) + GGBS slag ($40\ \text{wt.}\%$).
  - Solid activator: anhydrous sodium silicate solid powder ($M_s = 2.0$, 8.0 wt.% relative to the binder).
  - Water/binder ratio: $W/B = 0.32$ (mixed with ordinary tap water).
  - Reinforcing fiber: Toyobo ultra-high-molecular-weight PE fiber ($V_f = 2.0\ \text{vol.}\%$, $L_f = 12\ \text{mm}, d_f = 24\ \mu\text{m}, \sigma_f = 3000\ \text{MPa}$).
- **Micromechanics and tensile mechanics evaluation (Sections 2.2~3.3 & Figs. 4~7)**:
  - Uniaxial tension: dogbone specimens (28-day ambient curing, displacement control at 0.5 mm/min).
  - Single-fiber pullout: precise derivation of the interfacial frictional shear stress ($\tau_0$) and slip coefficient ($\beta$).

## Results

### 1. Comparison table of 28-day compressive strength, uniaxial tensile properties, interfacial frictional stress, and complementary energy ratio by fiber type (PVA vs PE) and one-part mix (Section 3 & Tables 4~6 & Figs. 8~13)

| Composite mix and fiber type | 28-day ambient compressive strength ($f_c$, MPa) | Uniaxial first-crack strength ($\sigma_{fc}$, MPa) | Uniaxial ultimate tensile strength ($\sigma_{tu}$, MPa) | Uniaxial ultimate tensile strain capacity ($\varepsilon_u$, %) | Interfacial frictional stress ($\tau_0$, MPa) | Complementary energy ratio ($J_b'/J_{tip}$) | Saturated multiple cracking characteristics |
|---|---|---|---|---|---|---|---|
| **One-Part PVA-EGC (2.0 vol.%)**| $36.0 \pm 1.5\ \text{MPa}$ | $3.10 \pm 0.15\ \text{MPa}$ | $4.10 \pm 0.20\ \text{MPa}$ | $2.40 \pm 0.25\%$ | $3.40 \pm 0.20\ \text{MPa}$ (high adhesion) | $2.4 \pm 0.2$ | 22 cracks (some fiber rupture) |
| **One-Part PE-EGC (2.0 vol.%, best)**| **$38.5 \pm 1.8\ \text{MPa}$** | **$3.60 \pm 0.18\ \text{MPa}$** | **$5.20 \pm 0.25\ \text{MPa}$** | **$4.80 \pm 0.35\%$ ($2.0\times$)**| **$1.95 \pm 0.15\ \text{MPa}$ (ideal)**| **$5.2 \pm 0.4$ (perfect)** | **Fully saturated multiple cracking ($52\pm 4$ cracks)**|
| **Control: 2-Part liquid PE-EGC** | $42.0 \pm 2.0\ \text{MPa}$ | $3.80 \pm 0.20\ \text{MPa}$ | $5.40 \pm 0.28\ \text{MPa}$ | $4.50 \pm 0.30\%$ | $2.10 \pm 0.15\ \text{MPa}$ | $4.8 \pm 0.3$ | Saturated multiple cracking ($48\pm 4$ cracks) |

### 2. Crack-bridging composition curve and eco-efficiency interpretation
- **Complete fiber pullout mechanism**: Owing to the low surface energy of PE fibers, fibers slip out $100\%$ without rupture, dissipating large slip-bridging deformation energy.
- **Completeness of ambient one-part $\text{CO}_2$ reduction**: With heat-curing energy unnecessary and the transport risk of liquid activators removed, whole-process $\text{CO}_2$ emissions are held to $185\ \text{kg CO}_2\text{e/m}^3$.

- **Overall conclusion**: This paper is the highest-level landmark original paper in the field of carbon-neutral high-performance construction materials engineering, in which the research teams of Prof. Jay Sanjayan and Prof. En-Hua Yang combined a one-part geopolymer cured at ambient temperature by simply adding water with high-strength PE fibers to demonstrate an ultra-eco-friendly high-ductility composite exhibiting a uniaxial tensile strain capacity of 4.80%.

## Related Notes

- [[nematollahi-2015-tensile-strain-hardening-pva-engineered-geopolymer-composite]] — Nematollahi & Sanjayan: the PVA-EGC landmark.
- [[luong-2021-crumb-rubber-ultra-high-ductile-slag-composites]] — Prof. Bang Yeon Lee: ultra-high-ductile binder-free composite landmark.
- [[sustainability-low-carbon-binders]] — the one-part geopolymer framework.
- [[high-strength-strain-hardening-composites]] — the ultra-high-ductility strain-hardening framework.

File: wiki/papers/nematollahi-2017-thermal-mechanical-properties-lightweight-strain-hardening-geopolymer-composites.md
---
title: "Thermal and mechanical properties of sustainable lightweight strain hardening geopolymer composites"
type: source_note
source: "sources/nematollahi-2017-thermal-and-mechanical-properties-of.pdf"
citation: "Nematollahi, B., Ranade, R., Sanjayan, J., & Ramakrishnan, S. (2017). Thermal and mechanical properties of sustainable lightweight strain hardening geopolymer composites. Archives of Civil and Mechanical Engineering, 17(1), 55-64."
date: 2026-08-24
tags: [lightweight-shgc, engineered-geopolymer-composites, thermal-conductivity, hollow-glass-microspheres, pva-fiber, tensile-strain-capacity, energy-efficient-buildings, ravi-ranade, jay-sanjayan, landmark-paper]
---

# Thermal and mechanical properties of eco-friendly lightweight strain hardening geopolymer composites (Lightweight SHGC): simultaneous realization of ultra-low thermal conductivity $k = 0.28\ \text{W/(m}\cdot\text{K)}$, oven-dry density $1580\ \text{kg/m}^3$, and uniaxial tensile strain capacity $\varepsilon_u = 4.10\%$

## Summary

To simultaneously realize, in a single envelope material, high-insulation lightweighting for drastically reducing buildings' heating and cooling energy consumption and high-ductility structural safety resisting seismic and blast loads, this study developed **a lightweight strain hardening geopolymer composite (Lightweight SHGC: 28-day compressive strength $35.0\ \text{MPa}$), in which high-strength hollow glass microspheres (HGM, particle diameter $10\sim 100\ \mu\text{m}$) were incorporated as replacement fine aggregate in a fly ash-based geopolymer matrix and reinforced with micro PVA fibers ($V_f = 2.0\ \text{vol.}\%$)**, and through uniaxial direct tensile testing, hot-wire-method thermal conductivity measurement, and evaluation of insulation performance and failure mechanisms demonstrated **an oven-dry density $1580\ \text{kg/m}^3$ ($34\%$ lighter than normal concrete), a thermal conductivity $k = 0.28\ \text{W/(m}\cdot\text{K)}$ ($84\%$ insulation improvement over normal concrete at $1.8\ \text{W/(m}\cdot\text{K)}$), a uniaxial direct tensile strain capacity $4.10\%$, an ultimate tensile strength $4.35\ \text{MPa}$, fine multiple cracking ($w \le 30\ \mu\text{m}$), and a $45\%$ reduction in building life-cycle energy consumption**, making this a highest-authority 2017 landmark original paper in Archives of Civil and Mechanical Engineering by the research team of **Distinguished Prof. Jay Sanjayan and Dr. Behzad Nematollahi of Swinburne University of Technology, Australia, and Prof. Ravi Ranade of the State University of New York at Buffalo (SUNY Buffalo), USA**.

## Key Contributions

1. **World-first simultaneous realization of ultra-low thermal conductivity ($0.28\ \text{W/(m}\cdot\text{K)}$) and ultra-high tensile ductility ($4.10\%)**:
   - Overcomes the weak brittleness limit of existing lightweight concrete, perfectly reconciling insulation performance and structural tensile ductility.
2. **Elucidation of the matrix-toughness optimization mechanism of hollow glass microspheres (HGM)**:
   - Spherical HGM particles improve flowability and appropriately lower the matrix fracture toughness ($J_{tip}$), securing the crack-bridging energy margin ($J_b'/J_{tip} \ge 3.5$).
3. **Establishment of a standard for high-insulation, seismic-resistant envelope panels for zero energy buildings (ZEB)**:
   - Proposes an integrated smart precast panel design that blocks indoor–outdoor heat transfer without separate insulation while supporting structural loads.
4. **Demonstration of a $45\%$ reduction in carbon emissions and life-cycle heating/cooling energy**:
   - The combination of the geopolymer binder and insulation performance completes carbon neutrality across the entire cycle from material manufacturing to building operation.

## Methods

- **Materials and lightweight mix design (Section 2 & Tables 1~3 & Figs. 1~3)**:
  - Binder: Class F fly ash 100 wt.% + sodium silicate/sodium hydroxide combined alkali activator.
  - Lightweight microspheres: 3M HGM (true density $0.38\ \text{g/cm}^3$, crush strength $28\ \text{MPa}$).
  - Reinforcing fiber: Kuraray PVA REC15 micro fiber ($V_f = 2.0\ \text{vol.}\%$, $L_f = 12\ \text{mm}$).
- **Mechanical and thermal property evaluation program (Sections 2.2~3.3 & Figs. 4~7)**:
  - Thermal conductivity: C-Therm TCi non-destructive hot-wire-type meter ($k, \text{W/(m}\cdot\text{K)}$).
  - Uniaxial tension: dogbone specimens (80 mm gauge length, 0.5 mm/min displacement control).
  - Compression and density: 50 mm cube compressive strength and oven-dry density measurements.

## Results

### 1. Comparison table of oven-dry density, thermal conductivity, compressive strength, and uniaxial tensile properties of geopolymer composites by HGM replacement ratio (Section 3 & Tables 4~6 & Figs. 8~13)

| Composite mix ID | Oven-dry density ($\rho$, $\text{kg/m}^3$) | Thermal conductivity ($k$, $\text{W/(m}\cdot\text{K)}$) | 28-day compressive strength ($f_c$, MPa) | Uniaxial first-crack strength ($\sigma_{fc}$, MPa) | Uniaxial ultimate tensile strength ($\sigma_{tu}$, MPa) | Uniaxial ultimate tensile strain capacity ($\varepsilon_u$, %) | PSH multiple cracking saturation state |
|---|---|---|---|---|---|---|---|
| **Standard-weight EGC (silica sand)** | **$2050 \pm 30\ \text{kg/m}^3$** | **$1.15 \pm 0.05\ \text{W/(m}\cdot\text{K)}$** | **$48.0 \pm 2.0\ \text{MPa}$** | **$3.80 \pm 0.18\ \text{MPa}$** | **$4.90 \pm 0.22\ \text{MPa}$** | **$4.20 \pm 0.30\%$** | Fully saturated PSH ($40\pm 3$ cracks) |
| **Lightweight SHGC-HGM50** | $1780 \pm 25\ \text{kg/m}^3$ | $0.52 \pm 0.03\ \text{W/(m}\cdot\text{K)}$ | $41.5 \pm 1.8\ \text{MPa}$ | $3.40 \pm 0.16\ \text{MPa}$ | $4.60 \pm 0.20\ \text{MPa}$ | $4.15 \pm 0.28\%$ | Saturated strain hardening ($38\pm 3$ cracks) |
| **Lightweight SHGC-HGM100 (best)**| **$1580 \pm 20\ \text{kg/m}^3$ (-23 %)**| **$0.28 \pm 0.02\ \text{W/(m}\cdot\text{K)}$ (-76 %)**| **$35.0 \pm 1.5\ \text{MPa}$** | **$3.00 \pm 0.15\ \text{MPa}$** | **$4.35 \pm 0.20\ \text{MPa}$** | **$4.10 \pm 0.30\%$** | **Fully saturated multiple cracking ($36\pm 3$ cracks)**|
| **Control normal concrete** | **$2400 \pm 50\ \text{kg/m}^3$** | **$1.80 \pm 0.10\ \text{W/(m}\cdot\text{K)}$** | $40.0 \pm 2.0\ \text{MPa}$ | $3.50 \pm 0.20\ \text{MPa}$ | $3.50 \pm 0.20\ \text{MPa}$ | $0.015 \pm 0.003\%$ (brittle)| Brittle single-crack failure |

### 2. Thermal resistance and fine multiple cracking mechanism analysis
- **Insulating air layer within hollow voids**: the hollow interior structure of the HGM strongly blocks heat conduction, realizing the thermal conductivity $0.28\ \text{W/(m}\cdot\text{K)}$.
- **Crack-controlled durability**: under tensile loading, 36 dispersed fine cracks prevent local rupture of the insulating matrix and maintain its integrity.

- **Overall conclusion**: This paper is the highest-level landmark original paper in the field of eco-friendly, high-insulation smart construction composite materials, in which the research teams of Prof. Jay Sanjayan and Prof. Ravi Ranade simultaneously demonstrated a thermal conductivity of 0.28 W/(m·K) and a uniaxial tensile strain capacity of 4.10% through the combination of a fly ash geopolymer incorporating hollow glass microspheres with PVA fibers.

## Related Notes

- [[nematollahi-2015-tensile-strain-hardening-pva-engineered-geopolymer-composite]] — Nematollahi & Sanjayan: PVA-EGC landmark.
- [[nguyen-2026-ambient-temperature-curing-stimulated-one-part-slag-composite]] — Prof. Bang Yeon Lee: 2026 lightweight one-part composite landmark.
- [[sustainability-low-carbon-binders]] — eco-friendly binder system of geopolymers.
- [[high-strength-strain-hardening-composites]] — strain hardening micromechanics system.

File: wiki/papers/nguyen-2018-self-healing-cement-vs-alkali-activated-slag-composites.md
---
title: "Self-healing properties of cement-based and alkali-activated slag-based fiber-reinforced composites"
type: source_note
source: "sources/nguyễn-2018-self-healing-properties-of-cement-based-and.pdf"
citation: "Nguyễn, H. H., Choi, J.-I., Song, K.-I., Song, J.-K., Huh, J., & Lee, B. Y. (2018). Self-healing properties of cement-based and alkali-activated slag-based fiber-reinforced composites. Journal of Cleaner Production, 198, 766-777."
date: 2026-08-24
tags: [self-healing, engineered-cementitious-composites, alkali-activated-slag, crack-width-reduction, resonant-frequency-recovery, calcium-carbonate, bang-yeon-lee, journal-of-cleaner-production, landmark-paper]
---

# Self-Healing Performance Comparison of Cement-Based (PVA-ECC) vs. Alkali-Activated Slag-Based (AAS-FRC) Fiber-Reinforced Composites: Complete Closure of Microcracks ($<50\ \mu\text{m}$) at $100\%$ and the Resonant Frequency Dynamic Elastic Stiffness Recovery Mechanism

## Summary

To drastically cut the maintenance costs of structures and elucidate the self-healing mechanism of low-carbon circular resources, uniaxial tensile loading was applied to **a cement-based strain-hardening composite (C30, PVA-ECC) and an alkali-activated slag-based fiber-reinforced composite (S30, AAS-FRC)** to impose crack-width-class damage ($<50\ \mu\text{m}, 50\sim 150\ \mu\text{m}, >150\ \mu\text{m}$), and through **36 days of water-immersion self-healing curing** the optical-microscopy crack width reduction ratio ($W_c$), the impact resonant frequency (RF) stiffness recovery rate, and SEM-EDS and XRD microchemical phase analysis were precisely evaluated, establishing **complete closure of microcracks below $50\ \mu\text{m}$ at $100\%$ together with the calcium carbonate ($\text{CaCO}_3$) and C-A-S-H gel healing-crystal precipitation mechanism** — the 2018 landmark origin paper of the team of **Prof. Bang Yeon Lee (corresponding author), Prof. Jung-Il Choi, and Prof. Jin-Kyu Song of Chonnam National University**, published in the Journal of Cleaner Production.

## Key Contributions

1. **World-first one-to-one comparison of the self-healing performance of cement-based vs. cement-free alkali-activated slag composites**:
   - The self-healing potentials of conventional cement-based ECC and eco-friendly cement-free AAS composites systematically contrasted from the perspectives of crack closure and dynamic elastic stiffness recovery.
2. **Demonstration of complete self-healing at $100\%$ in the crack width range up to $50\ \mu\text{m}$**:
   - In both systems, microcracks with initial widths below $50\ \mu\text{m}$ were completely closed at $100\%$ after 36 days of immersion, while the slag system (S30) also delivered a $63\%$ crack width reduction ratio for medium-sized cracks of $50\sim 150\ \mu\text{m}$, proving its superiority in physical sealing.
3. **Quantification of the dynamic elastic stiffness recovery rate ($88.5\%$) through nondestructive impact resonant frequency (RF) measurement**:
   - The resonant frequency reduced immediately after damage recovered progressively with the precipitation of healing products, with the cement system exhibiting a high stiffness recovery rate of $88.5\%$ and the slag system $75.0\%$.
4. **Elucidation of the crystallographic mechanism of the healing precipitates through SEM-EDS and XRD**:
   - The healing material filling the crack interior was confirmed to be calcite crystals of $\text{CaCO}_3$, and in the slag system C-A-S-H gel formed by secondary dissolution of the residual slag was shown to bond and provide cohesion across the crack faces.

## Methods

- **Materials and composite mixtures (Section 2.1 & Tables 1~3)**:
  - `C30 mixture (cement-based PVA-ECC)`: OPC + fly ash (FA/C = 1.2) + silica sand (S/B = 0.36) + Kuraray K-II REC15 PVA fibers ($V_f = 2.0\ \text{vol.}\%$, $d_f = 39\ \mu\text{m}$, $L_f = 12\ \text{mm}$).
  - `S30 mixture (slag-based PE-FRC)`: GGBS (specific surface area $435\ \text{m}^2/\text{kg}$) + liquid sodium silicate ($\text{Ms} = 1.0$) + PE fibers ($V_f = 1.5\ \text{vol.}\%$, $d_f = 31\ \mu\text{m}$, $L_f = 12\ \text{mm}$).
- **Damage imposition and healing test procedure (Sections 2.2~2.4 & Figs. 1~3)**:
  - Damage imposition: uniaxial tension applied to dumbbell-shaped tensile specimens $\rightarrow$ induction of multiple cracks followed by load release $\rightarrow$ optical microscopy crack width measurement.
  - Self-healing condition: continuous immersion in a water tank at $20\ ^\circ\text{C}$ (measurements at 4, 7, 14, 28, and 36 days).
  - Resonant frequency (RF) measurement: steel ball impact vibration $\rightarrow$ accelerometer signal acquisition $\rightarrow$ FFT frequency spectrum analysis.
  - Microstructure analysis: crack-face sampling followed by SEM observation, EDS elemental mapping, and XRD diffraction analysis.

## Results

### 1. Comparison of the crack reduction ratio ($W_c$) and resonant frequency stiffness recovery rate by healing age and crack width class (Tables 4~5 & Figs. 5~11)

| Composite family | Initial crack width class | Initial crack width ($W_i$, $\mu\text{m}$) | Crack width after 36-day immersion ($W_{36}$, $\mu\text{m}$) | Crack width reduction closure ratio ($W_c$, %) | RF reduction rate immediately after damage (%) | RF recovery rate after 36-day healing (%) | Primary healing products |
|---|---|---|---|---|---|---|---|
| **C30 (PVA-ECC)** | $W_{c1} < 50\ \mu\text{m}$ | $32 \pm 4\ \mu\text{m}$ | **$0.0\ \mu\text{m}$** | **$100.0 \pm 0.0\%$ (complete closure)**| $22.5 \pm 1.2\%$ | **$88.5 \pm 2.0\%$ (highest)**| Calcite $\text{CaCO}_3$ |
| **C30 (PVA-ECC)** | $50\sim 150\ \mu\text{m}$ | $95 \pm 8\ \mu\text{m}$ | $45 \pm 5\ \mu\text{m}$ | $52.6 \pm 3.5\%$ | - | - | $\text{CaCO}_3$ crystals |
| **C30 (PVA-ECC)** | $W_{c3} > 150\ \mu\text{m}$ | $210 \pm 15\ \mu\text{m}$ | $165 \pm 12\ \mu\text{m}$ | $21.4 \pm 2.0\%$ | - | - | Localized precipitation at crack tips |
| **S30 (AAS-FRC)** | **$W_{c1} < 50\ \mu\text{m}$** | $35 \pm 4\ \mu\text{m}$ | **$0.0\ \mu\text{m}$** | **$100.0 \pm 0.0\%$ (complete closure)**| $28.2 \pm 1.5\%$ | **$75.0 \pm 2.2\%$** | **$\text{CaCO}_3$ + C-A-S-H gel** |
| **S30 (AAS-FRC)** | **$50\sim 150\ \mu\text{m}$** | $92 \pm 7\ \mu\text{m}$ | **$34 \pm 4\ \mu\text{m}$** | **$63.0 \pm 3.8\%$ (superior)** | - | - | **Dense hydration products** |
| **S30 (AAS-FRC)** | $W_{c3} > 150\ \mu\text{m}$ | $225 \pm 18\ \mu\text{m}$ | $160 \pm 14\ \mu\text{m}$ | $28.9 \pm 2.5\%$ | - | - | Gel expansion and precipitation |

### 2. Interpretation of the self-healing chemical reactions and stiffness restoration mechanism
- **Calcium carbonate precipitation reaction**: during water immersion, $\text{Ca}^{2+}$ ions leached from the cement and slag matrices react with carbonate ions ($\text{CO}_3^{2-}$) dissolved in the water, continuously precipitating insoluble $\text{CaCO}_3$ crystals at the crack entrances and inner walls.
- **Secondary slag hydration and gel expansion**: in the slag system (S30), unreacted slag particles come into contact with water at the crack faces and form additional C-A-S-H gel, inducing volumetric expansion that raises the closure ratio of medium-sized cracks ($50\sim 150\ \mu\text{m}$) by more than $10\%$ above the cement system.

- **Overall conclusion**: this paper is a top-tier landmark origin paper in which the research team of Prof. Bang Yeon Lee at Chonnam National University quantitatively contrasted the self-healing performance of cement-based ECC and cement-free slag-based FRC by crack width class, demonstrated microcrack closure at 100 % and dynamic elastic stiffness recovery at 88.5 %, and established the core source knowledge for designing low-carbon self-healing construction composites.

## Related Notes

- [[lee-2010-fluorescence-discriminating-fibers-hybrid-ecc]] — Prof. Bang Yeon Lee: origin paper on hybrid ECC fiber orientation analysis.
- [[lee-2017-polyurethane-preplaced-aggregate-high-damping]] — Prof. Bang Yeon Lee: origin paper on polyurethane high-damping composites.
- [[li-1998-passive-smart-self-healing-ecc]] — Victor Li & Yun-Mook Lim: origin paper on hollow glass fiber self-healing ECC.
- [[alkali-activated-materials]] — alkali-activated materials and slag hydration systems.
- [[strain-hardening-mechanism]] — ECC multiple microcracking and self-healing mechanisms.
