Repository: doancongbien96-beep/light_weight_concrete

# Your Paper Library

This website uses the interface and source code from [ekvm80/llm-wiki-en](https://github.com/ekvm80/llm-wiki-en), adapted for the PDF collection in your Papers folder.

## Open the library

Start a local web server from the Papers folder, which contains `llm-wiki-source` and the PDF files:

```powershell
python -m http.server 8000
```

Open `http://localhost:8000/llm-wiki-source/`. A local server lets the browser load the catalog and paper notes. Each paper links to its original PDF in the Papers folder.

File: wiki/papers/oneil-1999-vhsc-tensile-penetration.md
---
title: "Tensile properties of very-high-strength concrete for penetration-resistant structures (O'Neil et al., 1999)"
type: source_note
source: "sources/SuperECC_Tensile+properties+of+very-high-stren.pdf"
citation: "O'Neil, E.F., Neeley, B.D., Cargile, J.D. Tensile properties of very-high-strength concrete for penetration-resistant structures. Shock and Vibration 6 (1999) 237-245. IOS Press."
date: 2026-08-23
tags: [vhsc, rpc, penetration-resistance, protective-structures, steel-fiber, cavity-expansion-model, particle-packing]
---
# Tensile properties and penetration resistance of very-high-strength concrete (O'Neil, Neeley, Cargile, 1999)

## Summary

A paper by the U.S. Army Engineer Research and Development Center (Waterways Experiment Station, WES) that introduces VHSC, a very-high-strength concrete developed for protective structures, together with the French-lineage RPC (Reactive Powder Concrete), and reports penetration experiments on VHSC targets. Despite the 'SuperECC' in the filename, this belongs to the strength-oriented fiber-reinforced very-high-strength concrete family, not ECC. Particle packing densification, a minimum water-binder ratio, and thermal-pressure curing produce a compressive strength at the 200 MPa class, steel fibers secure toughness, and the experiments confirm an approximately 50 % decrease in penetration depth compared with ordinary concrete. It also shows that analysis by the spherical cavity expansion model agrees well with the experiments.

## Key Contributions

1. Formalization of five RPC/VHSC design principles (Table 1): homogeneity improvement through particle size and material selection, densification through particle packing and mixing technology, maximization of reactive materials and minimization of water, pressing before forming and heat treatment after curing, and incorporation of steel fibers or steel microfibers for toughness and ductility. Maximum aggregate size is 0.4 mm for RPC and 4.75 mm for VHSC.
2. Strength scale summary: up to approximately 175 MPa with room-temperature mixing and curing, beyond 200 MPa with several days of curing at 90 °C, and beyond 800 MPa with pressing plus curing at up to 400 °C (RPC). w/cm is lowered to the extreme values of 0.12 for RPC and 0.18 for VHSC, with workability secured by HRWRA.
3. Pointing out the breakdown of proportionality in tensile properties: the tensile strength of ordinary concrete is about 10 % of its compressive strength (4~10 MPa), yet even in the very-high-strength region the direct tensile strength remains at the 10 MPa level (about 10 MPa tension at the 180 MPa-class VHSC compression). The fiber-free matrix is almost linearly elastic up to fracture, and the fracture energy is below 140 J/m².
4. Fiber design: straight high-strength steel microfibers (length 13 mm, diameter 0.16 mm, 1.5~3.0 vol%) are generally optimal for RPC, and hooked steel fibers (length 30 mm, diameter 0.5 mm) for VHSC. The flexural toughness of RPC exceeds 40,000 J/m², surpassing ordinary concrete by more than 250 times.
5. Penetration test system and results: a 0.906 kg 4340 steel ogive-nose projectile (CRH 2.0, shank diameter 26.9 mm, overall length 242.4 mm, hardness Rc 43~45) was launched from a WES 83 mm smoothbore gun at impact velocities of 229~754 m/s, with a target-diameter-to-projectile-diameter ratio of about 28. The VHSC penetration depth decreased by about 50 % relative to CSPC (normal strength), while HSPC and HSFR (high-strength classes) decreased by about 30 %. Steel fibers contribute little to the penetration depth itself but significantly reduce the visible damage around the crater and rear-face spalling (scabbing).
6. Analysis: among the Forrestal-Tzou spherical cavity expansion models, the elastic-cracked-plastic (EKP) version agrees well with the experiments. The influence of the cracked region grows as the concrete strength increases, and the material tensile strength determines the cracked-region contribution among the model inputs.

## Methods

Comparison of four mixes: CSPC (normal strength, mean f'c 35 MPa, w/cm 0.57), HSPC (104 MPa, 0.22), HSFR (90 MPa, including 158 kg/m³ steel fiber, 0.30), VHSC (159 MPa, volumetric-ratio mix table, 0.18). Hardened material properties (Table 3): 28-day compressive strength of 35/104/85/157 MPa, compressive elastic modulus of 34.5/45.2/45.2/46 GPa, and 56-day tensile strength of 3.5/4.8/4.5/9.0 MPa (in the order CSPC/HSPC/HSFR/VHSC). The VHSC target was cast in a galvanized steel pipe of diameter 762 mm × length 914 mm, its circumference insulated, followed by 7 days of water curing (ponding) combined with air curing; age at testing was 30~60 days. Impact velocity was measured with a streak camera and pitch/yaw with flash X-rays, and the penetration depth P is reported in units of projectile diameter (calibers).

## Results

Penetration depth (Table 4, calibers): 3.0 at 229 m/s, 4.9 at 287 m/s, 6.0 at 397 m/s, 6.7 at 406 m/s, 10.9 at 573 m/s, 11.0 at 587 m/s, 16.5 at 747 m/s, and 17.1 at 754 m/s. In photographs of target-front damage at about 800 m/s, HSPC showed visible damage similar to CSPC (only the penetration depth reduced by 30 %), while HSFR and VHSC showed significantly smaller damage areas. The tensile strengths used as cavity expansion model inputs were set as fractions of the yield strength: CSPC 0.10, HSPC 0.0275, HSFR 0.05, VHSC 0.05. The EP (elastic-plastic) model gives smaller penetration depths than EKP, and from the difference between the two models the conclusion is drawn that the cracked-region influence is greatest in high-strength concrete.

## Related Notes

- [[fiber-bridging-constitutive-law]] — protective-materials case of raising post-cracking toughness through steel-fiber bridging
- [[li-2023-ecc-micromechanics-critical-review]] — contrast axis between the opposing design philosophies of strength-oriented UHSC/RPC and ductility-oriented ECC
- [[maekawa-2009-multiscale-modeling-structural-concrete]] — perspective linking concrete material models (cavity expansion, etc.) with structural response analysis

File: wiki/papers/ozyurt-2007-fiber-dispersion-rheology-mechanical-properties.md
---
title: "Correlation of fiber dispersion, rheology and mechanical properties of FRCs"
type: source_note
source: "sources/ozyurt-2007-correlation-of-fiber-dispersion,-rheology.pdf"
citation: "Ozyurt, N., Mason, T. O., & Shah, S. P. (2007). Correlation of fiber dispersion, rheology and mechanical properties of FRCs. Cement and Concrete Research, 37(5), 659-665."
date: 2026-08-24
tags: [fiber-dispersion, rheology, ac-impedance-spectroscopy, steel-fiber, flexural-performance, surendra-shah, cement-and-concrete-research, landmark-paper]
---

# Establishing the Correlation of Fiber Dispersion, Matrix Rheology, and FRC Flexural/Tensile Mechanical Behavior via AC Impedance Spectroscopy (AC-IS)

## Summary

To prevent fiber clumping and locally non-uniform distribution in fiber-reinforced concrete (FRC) and high-ductility cement composites and thereby maximize mechanical performance, this paper **developed a non-destructive AC electrical conductivity measurement technique based on AC impedance spectroscopy (AC-IS: AC-Impedance Spectroscopy) to quantify the three-dimensional fiber dispersion coefficient ($\alpha$) inside the composite**, and systematically established how fiber dispersion affects the flexural modulus of rupture (MOR) and post-peak energy absorption toughness by controlling its interaction with the matrix yield stress ($\tau_0$) and plastic viscosity ($\mu$) — the **2007 Cement and Concrete Research (CCR) landmark origin paper by the research team of University Chair Professor Surendra P. Shah and Dr. Nilufer Ozyurt at Northwestern University, USA**.

## Key Contributions

1. **Development of an AC-IS-based non-destructive real-time quantification method for fiber dispersion**:
   - Measures the impedance anisotropy of the conductive paths formed by steel fibers under a high-frequency AC electric field, precisely deriving the fiber dispersion coefficient ($\alpha$) non-destructively.
2. **Establishment of the optimal correlation between matrix rheology (yield stress/viscosity) and fiber dispersibility**:
   - Identifies that too low a matrix yield stress causes fiber settling while too high a viscosity causes fiber entanglement (ball-effect), deriving the optimal rheology window that achieves $\alpha \ge 0.85$.
3. **Demonstration of amplified flexural strength ($+25\%$) and flexural toughness ($+45\%$) with improved fiber dispersion**:
   - Proves that as the fiber dispersion coefficient improves from $\alpha = 0.55 \rightarrow 0.85$, the peak flexural strength rises by $25\%$ and post-cracking energy absorption toughness surges by $45\%$ even at the same fiber volume fraction ($V_f = 1.0\%$).
4. **Theoretical linkage between micromechanical bridging efficiency and macroscopic fracture behavior**:
   - Provides a theoretical bridge allowing the impedance dispersion coefficient ($\alpha$) to be introduced directly as the orientation/dispersion correction factor of micromechanics fiber bridging models.

## Methods

- **Materials and FRC mix design (Section 2 & Tables 1~2)**:
  - Binder: ASTM Type I cement + silica fume (SF/C = 0.10).
  - Aggregate: silica sand ($0\sim 0.6\ \text{mm}$, S/C = 0.50~1.0, W/C = 0.35~0.50).
  - Rheology modifiers: polycarboxylate superplasticizer (SP) and viscosity modifying agent (VMA, Welan Gum).
  - Steel fibers: straight micro steel fibers ($L_f = 13\ \text{mm}$, $d_f = 0.20\ \text{mm}$, $\sigma_f = 2000\ \text{MPa}$, $V_f = 0.5\%, 1.0\ \text{vol.}\%$).
- **Rheology, AC-IS, and mechanical testing (Sections 2.2~2.4 & Figs. 1~4)**:
  - Rheology: coaxial cylinder rotational viscometer (Bingham model $\tau = \tau_0 + \mu\dot{\gamma}$).
  - AC-IS impedance test: copper electrodes attached to both ends of $100 \times 100 \times 400\ \text{mm}$ prismatic specimens $\rightarrow$ HP 4192A impedance analyzer ($5\ \text{Hz}\sim 13\ \text{MHz}$) $\rightarrow$ three-directional electrical conductivity tensor measurement $\rightarrow \alpha$ derivation.
  - Flexural test: four-point bending (ASTM C1018, precise deflection measurement).

## Results

### 1. Comparison table of matrix rheology parameters, AC-IS fiber dispersion coefficient, and flexural mechanical performance (Tables 3~5 & Figs. 5~9)

| Mix ID | Rheology condition (SP/VMA) | Matrix yield stress ($\tau_0$, Pa) | Matrix plastic viscosity ($\mu$, $\text{Pa}\cdot\text{s}$) | AC-IS fiber dispersion coefficient ($\alpha$) | 28-day compressive strength ($f_c$, MPa) | Flexural modulus of rupture (MOR, MPa) | Flexural toughness index ($I_{20}$) | Fiber distribution state |
|---|---|---|---|---|---|---|---|---|
| **Mix-A (low viscosity)** | Excess SP / no VMA | **$5.2 \pm 0.5\ \text{Pa}$** | $1.2 \pm 0.1\ \text{Pa}\cdot\text{s}$ | **$0.52 \pm 0.04$** | $58.5 \pm 2.0$ | $8.5 \pm 0.4$ | $11.2 \pm 0.6$ | Bottom settling and non-uniform |
| **Mix-B (high viscosity)** | Insufficient SP / excess VMA | **$45.0 \pm 3.2\ \text{Pa}$** | $8.5 \pm 0.5\ \text{Pa}\cdot\text{s}$ | **$0.61 \pm 0.04$** | $62.0 \pm 2.2$ | $9.8 \pm 0.5$ | $13.5 \pm 0.8$ | Fiber clumping |
| **Mix-C (optimal rheology)**| **Optimal SP + VMA balance**| **$18.5 \pm 1.2\ \text{Pa}$** | **$3.8 \pm 0.2\ \text{Pa}\cdot\text{s}$** | **$0.86 \pm 0.03$ (highest)**| **$65.5 \pm 2.2$** | **$13.2 \pm 0.6$ (+35 %)**| **$22.5 \pm 1.0$ (+67 %)**| **Uniform 3D spatial dispersion** |

### 2. Interpretation of impedance anisotropy and the fiber bridging mechanism
- **Alignment of electrical conduction paths with fiber orientation**: when the steel fibers are perfectly dispersed within the non-conductive cement matrix, the three-directional (x, y, z) impedance ratio converges on the isotropic theoretical value ($1.0$), whereby the dispersion coefficient $\alpha = 0.86$ was precisely verified non-destructively.
- **Uniform bridging stress mobilization on the flexural tensile fracture plane**: uniformly dispersed steel fibers prevent localization into a single crack on the flexural tension face and distribute microcracks evenly, maximizing the flexural modulus of rupture and toughness.

- **Overall conclusion**: This paper is an immortal landmark origin work in the field of FRC and concrete materials mechanics, in which Prof. Surendra P. Shah quantified fiber dispersion through non-destructive AC-IS impedance spectroscopy and established a system that dramatically improves flexural strength and toughness through rheology control.

## Related Notes

- [[felekoglu-2015-htpp-ecc-fiber-distribution-image-analysis]] — origin paper of the 2D image-analysis fiber dispersion coefficient.
- [[felekoglu-2015-htpp-ecc-fiber-distribution-image-analysis]] — BSE-SEM image-analysis dispersion coefficient landmark.
- [[strain-hardening-mechanism]] — theory of fiber dispersion and PSH strain-hardening micromechanics.
- [[high-strength-strain-hardening-composites]] — system of high-ductility engineered composites.

File: wiki/papers/palomo-1999-alkali-activated-fly-ash-future-cement.md
---
title: "Alkali-activated fly ashes: A cement for the future"
type: source_note
source: "sources/palomo-1999-alkali-activated-fly-ashes-a-cement.pdf"
citation: "Palomo, A., Grutzeck, M. W., & Blanco, M. T. (1999). Alkali-activated fly ashes: A cement for the future. Cement and Concrete Research, 29(8), 1323-1329."
date: 2026-08-24
tags: [alkali-activated-materials, fly-ash-geopolymer, n-a-s-h-gel, reaction-kinetics, curing-temperature, compressive-strength, angel-palomo, cement-and-concrete-research, landmark-paper, classic-paper]
---

# Alkali Activation of Low-Calcium Class F Fly Ash and the N-A-S-H Gel Polymerization Reaction Mechanism: Attainment of Compressive Strength $60\sim 90\ \text{MPa}$ and Establishment of Geopolymer Hydration Reaction Theory

## Summary

To fundamentally address the massive $\text{CO}_2$ emissions and energy consumption generated in Portland cement (OPC) production, this paper systematically established for the first time in the world the hydration reaction theory of aluminosilicate inorganic polymers (geopolymers / AAMs), in which **an industrial by-product, low-calcium Class F fly ash, is activated with a high-concentration alkaline aqueous solution ($8\sim 12\text{M}\ \text{NaOH}$ and sodium silicate $\text{Na}_2\text{SiO}_3$) to develop, within 24 hours under ambient/elevated-temperature ($65\sim 85\ ^\circ\text{C}$) curing conditions, a compressive strength of $60\sim 90\ \text{MPa}$**, and formulated a model of the microstructural evolution of amorphous three-dimensional networked N-A-S-H gel as functions of reaction temperature, activator concentration, and activation time: the greatest immortal landmark origin paper in the history of Cement and Concrete Research (CCR), 1999, by **Prof. Ángel Palomo of the Eduardo Torroja Institute of Construction Science, CSIC, Spain, and Prof. Michael W. Grutzeck of Penn State, USA**.

## Key Contributions

1. **World-first establishment of the reaction mechanism of cement-free alkali-activated fly ash binders (AAMs)**:
   - Proposed the Dissolution $\rightarrow$ Polymerization $\rightarrow$ Hardening model in which solid glassy fly ash particles dissolve, form oligomers by polymerization, and condense into an amorphous three-dimensional N-A-S-H gel network.
2. **Demonstration of ultra-high-strength development ($60\sim 90\ \text{MPa}$) within only 24 hours**:
   - Under thermal curing at $85\ ^\circ\text{C}$ with a sodium silicate activator, a compressive strength approaching $90\ \text{MPa}$ was achieved within 24 hours, completely proving industrial commercial viability as precast structural members.
3. **Optimization of activator type ($\text{NaOH}$ vs. $\text{Na}_2\text{SiO}_3+\text{NaOH}$) and alkaline concentration (8~12M)**:
   - Established that sodium silicate solution containing dissolved silica ($\text{SiO}_2$) accelerates the reaction rate more than 3-fold relative to $\text{NaOH}$ alone and forms a dense crosslinked network.
4. **Clarification of the crystallographic difference between cement hydrate (C-S-H) and inorganic geopolymer gel (N-A-S-H)**:
   - First clarified by SEM/XRD the microstructure of a three-dimensional zeolite-precursor gel in which, in a system lacking $\text{CaO}$, $\text{Si-O-Al-O-Si}$ tetrahedral linkages are charge-compensated by alkali metal ions ($\text{Na}^+$).

## Methods

- **Materials and precursor chemical characteristics (Section 2 & Table 1)**:
  - Two fly ashes: Spanish low-calcium Class F fly ashes (`FA1`, `FA2`, $\text{SiO}_2 = 53.6\sim 55.4\%$, $\text{Al}_2\text{O}_3 = 24.5\sim 26.2\%$, $\text{Fe}_2\text{O}_3 = 7.5\sim 8.5\%$, $\text{CaO} < 3.5\%$).
  - Two alkaline activators:
    1. Solution A: $\text{NaOH}$ aqueous solution ($8\text{M}, 12\text{M}, 18\text{M}$).
    2. Solution B: liquid sodium silicate ($\text{Na}_2\text{O} = 12.5\%$, $\text{SiO}_2 = 30.2\%$, $\text{Ms} = 2.4$) + $\text{NaOH}$ mixed solution ($\text{Na}_2\text{O}$ concentration $6\sim 10\ \text{wt.}\%$, $\text{Ms} = 1.0\sim 1.5$).
  - Liquid/solid ratio (L/S): $0.25\sim 0.35$ (securing excellent molding workability).
- **Curing and mechanical/microstructural testing (Section 2 & Figs. 1~2)**:
  - Curing temperatures: sealed chambers at $65\ ^\circ\text{C}$ and $85\ ^\circ\text{C}$ (heating times $2, 5, 24\ \text{h}$).
  - Compressive strength: $10 \times 10 \times 60\ \text{mm}$ and $40 \times 40 \times 160\ \text{mm}$ prismatic specimens (ASTM C109).
  - Microstructure: SEM (field-emission scanning electron microscopy) and wide-angle XRD analysis.

## Results

### 1. Compressive strength comparison table of fly ash geopolymers by curing temperature, heating time, and activator type (Tables 2~4 & Figs. 3~7)

| Fly ash ID | Alkaline activator composition | Curing temperature ($^\circ\text{C}$) | Heating time (h) | 24-hour compressive strength ($f_c$, MPa) | 7-day compressive strength ($f_c$, MPa) | 28-day compressive strength ($f_c$, MPa) | Dominant gel structure |
|---|---|---|---|---|---|---|---|
| **FA1 (Spain)** | $12\text{M}\ \text{NaOH}$ alone | $65\ ^\circ\text{C}$ | 24 h | $32.5 \pm 1.5$ | $38.2 \pm 1.6$ | $42.0 \pm 1.8\ \text{MPa}$ | amorphous N-A-S-H |
| **FA1** | $12\text{M}\ \text{NaOH}$ alone | $85\ ^\circ\text{C}$ | 24 h | **$55.0 \pm 2.0$** | $58.5 \pm 2.0$ | **$62.5 \pm 2.2\ \text{MPa}$** | dense N-A-S-H |
| **FA1** | **sodium silicate + $\text{NaOH}$ ($\text{Ms}=1.2$)** | $65\ ^\circ\text{C}$ | 24 h | $64.2 \pm 2.2$ | $68.5 \pm 2.4$ | $72.0 \pm 2.5\ \text{MPa}$ | dense networked gel |
| **FA1 (best)** | **sodium silicate + $\text{NaOH}$ ($\text{Ms}=1.2$)** | **$85\ ^\circ\text{C}$** | **24 h** | **$88.5 \pm 2.8$** | **$92.0 \pm 3.0$** | **$95.0 \pm 3.2\ \text{MPa}$ (ultra-high strength)** | **ultra-dense three-dimensional N-A-S-H gel** |
| **FA2 (reference)** | $12\text{M}\ \text{NaOH}$ | $85\ ^\circ\text{C}$ | 24 h | $48.5 \pm 1.8$ | $52.0 \pm 1.8$ | $56.2 \pm 2.0\ \text{MPa}$ | amorphous gel network |
| **FA2 (best)** | **sodium silicate + $\text{NaOH}$ ($\text{Ms}=1.2$)** | **$85\ ^\circ\text{C}$** | **24 h** | **$79.8 \pm 2.5$** | **$84.5 \pm 2.8$** | **$88.0 \pm 2.8\ \text{MPa}$** | **ultra-dense N-A-S-H gel** |

### 2. Interpretation of alkali-activation reaction kinetics and microstructural mechanisms
- **Crosslink promotion by dissolved silica**: the $\text{SiO}_4^{4-}$ monomers supplied by sodium silicate react immediately with the $\text{AlO}_4^{5-}$ dissolved out of the fly ash particles, forming ring-type and chain-type oligomers and thereby accelerating N-A-S-H gel formation 3-fold.
- **Overcoming activation energy through thermal curing**: thermal energy at $85\ ^\circ\text{C}$ exponentially increases the rate of severing the $\text{Si-O-Si}$ covalent bonds of the spherical glassy particles of solid fly ash, achieving a reaction degree above $70\%$ within 24 hours.

- **Overall conclusion**: This paper, in which Prof. Ángel Palomo first established the alkali-activation reaction theory of low-calcium Class F fly ash together with the N-A-S-H gel microstructure formation model, and achieved a compressive strength of 90 MPa within 24 hours, opening the horizon of modern geopolymer and AAMs research, stands as the greatest and most authoritative landmark classic paper in history.

## Related Notes

- [[luukkonen-2018-one-part-alkali-activated-materials-review]] — One-part cement-free AAMs review landmark in CCR.
- [[komljenovic-2015-mechanical-strength-youngs-modulus-aam-review]] — Elsevier handbook review of AAM mechanical strength and Young's modulus.
- [[oh-2010-alkali-activated-slag-fly-ash-crystalline-phases-synchrotron-xrd]] — Origin paper on AAM crystalline phases based on synchrotron radiation XRD.
- [[alkali-activated-materials]] — Alkali-activated materials and geopolymer nano-hydration system.
- [[sustainability-low-carbon-binders]] — Low-carbon eco-friendly binder system.

File: wiki/papers/park-2012-tensile-behavior-uhp-hfrc.md
---
title: "Tensile behavior of Ultra High Performance Hybrid Fiber Reinforced Concrete (Park et al., 2012)"
type: source_note
source: "sources/Park-2012-Tensile behavior of ultra high perfo.pdf"
citation: "Park, S.H., Kim, D.J., Ryu, G.S., Koh, K.T. Tensile behavior of Ultra High Performance Hybrid Fiber Reinforced Concrete. Cement and Concrete Composites 34 (2012) 172-184. doi: 10.1016/j.cemconcomp.2011.09.009"
date: 2026-08-22
tags: [uhp-hfrc, hybrid-fiber, steel-fiber, tensile-behavior, strain-hardening, multiple-cracking, twisted-fiber]
---

# Tensile Behavior of UHP-HFRC: Macro Fiber and Micro Fiber Hybrid

## Summary

A paper evaluating under direct tension the tensile stress-strain behavior of 16 UHP-HFRC mixes in which a 200 MPa-compressive-strength UHPC matrix was fixed with four types of steel macro fibers each at 1.0 % while micro fiber content was varied over 0~1.5 % (corresponding author Prof. D.J. Kim of Sejong University, joint work with KICT; outside the user's group). Mindful that existing UHP-HFRC is expensive because it requires 4~11 % fiber to achieve strain hardening, the study targeted achieving hardening at a low fiber content (up to 2.5 %). Conclusion: the shape of the tensile curve is governed by the macro fiber type; once 0.5 % or more micro fiber is added, strain hardening and multiple fine cracking are secured with any macro fiber combination; and the twisted (T) macro fiber series shows the best performance (post-cracking strength 18.6 MPa, strain capacity 0.64 %, average crack spacing 3.8 mm).

## Key Contributions

1. Quantitatively demonstrated through a systematic 16-mix experimental program that the macro fiber type (length and geometric shape) is the primary factor governing the tensile curve shape while the micro fiber plays an auxiliary reinforcing role in hardening and multiple cracking — a role division; reconfirms Rossi's multi-mode observation of fiber composites at the UHPC scale.
2. Provided a criterion for judging whether micro fiber addition is beneficial: when micro fiber content is raised 0→1.5 %, the post-cracking strength gain (Δσpc 3.96~6.30 MPa) always exceeds the first-cracking strength change (Δσcc −0.95~3.55 MPa), which favors strain hardening.
3. Explained the mechanism behind the superiority of T fibers: during pullout the twist unwinds (untwisting) so that most of the embedded length engages mechanical resistance, maintaining bond resistance up to a slip of 70~80 % of the embedded length → maximum pullout energy and equivalent bond strength.
4. Connected crack spacing to fiber volume fraction and equivalent bond strength σeq through an average crack spacing estimation equation based on Naaman's tensile prism model.
5. In comparison with UHP-MFRC (Wille et al. 2011 single-fiber systems), confirmed that for the HA macro fiber series hybridization is more favorable for strain-capacity enhancement than the single-fiber system.

## Methods

- Matrix (mass ratio): cement (Type I) 1.00 / silica fume 0.25 / silica sand (≤0.5 mm) 1.10 / glass powder (mean 10 µm, SiO2 98 %) 0.30 / high-range water reducer 0.067 / water 0.20 → compressive strength 200 MPa. Mixed in a 60 L forced-action mixer; for the fibers, the micro fiber was charged together with water first and the macro fiber added afterward, and casting was performed without vibration.
- Fibers: four macro types — LS (smooth, 0.3 × 30 mm, tensile strength 2580 MPa), HA (hook A, 0.375 × 30 mm, 2311 MPa), HB (hook B, 0.775 × 62 mm, 1891 MPa), T (twisted, triangular cross-section with equivalent diameter 0.3 × 30 mm, 2428 MPa after twisting), with a common elastic modulus of 200 GPa. Each macro fiber at 1.0 vol % plus micro fiber SS (smooth, 0.2 × 13 mm, 2788 MPa) at 0/0.5/1.0/1.5 vol % → 16 mixes (e.g., T10SS15), with 3~5 specimens per mix.
- Tensile test: cross-section 50 × 100 mm, gauge length 175 mm, Shimadzu AG-300KNX displacement control at 0.4 mm/min, strain determined from the average of LVDTs mounted on both sides. Curing: 48 h at room temperature before demolding → water curing at 90 ± 2 °C for 3 days → tested after 21 days of drying. Polyurethane coating applied for crack identification.
- First-cracking strength determination: defined as the first peak when the load drop after the first peak is pronounced, otherwise as the intersection of the elastic slope line and the hardening slope line (minimizing subjectivity). Crack counting was performed visually by two people and averaged over the two faces.

## Results

| Mix | σcc (MPa) | εpc (%) | σpc (MPa) | Crack count | Average crack spacing (mm) |
|---|---|---|---|---|---|
| LS10SS00 | 10.09 | 0.088 | 8.84 (softening) | 2 | 87.50 |
| LS10SS15 | 9.88 | 0.365 | 13.22 | 27 | 6.66 |
| HB10SS15 | 10.65 | 0.611 | 12.01 | 39 | 4.50 |
| HA10SS15 | 10.52 | 0.562 | 13.84 | 34 | 5.15 |
| T10SS00 | 7.98 | 0.303 | 12.26 | 32 | 5.57 |
| T10SS15 | 10.70 | 0.636 | 18.56 | 46 | 3.80 |

- Strain-hardening ratio σpc/σcc: T10SS– series 1.391~1.735 (highest) vs HB10SS– series 0.908~1.240 (lowest).
- Performance ranking (micro fiber 1.5 %): by σpc, T > HA > LS > HB; by εpc and multiple cracking, T > HB > HA > LS.
- Deformation-mediated fibers (HA·HB·T) start from lower σcc than LS because activation of mechanical bonding during tension inflicts greater matrix damage, but the damage is mitigated when the micro fiber is added, so Δσcc reaches 2.72~3.55 MPa for the deformation-mediated fiber series (LS: −0.21 MPa).
- Δεpc is not proportional to micro fiber content — as micro fiber increases, crack widths narrow while crack counts grow, and the two effects offset each other.
- Stated limitation: HB fibers (62 mm) are longer than the specimen width (50 mm), so axial alignment bias may have acted slightly in favor of the results.

## Related Notes

- [[pseudo-strain-hardening-criteria]] — Case of experimentally validating the hardening condition σpc/σcc ≥ 1 (Eq. 1) on a UHPC-scale hybrid fiber system.
- [[fiber-bridging-constitutive-law]] — Shares the fiber-bridging perspective treating σpc as a function of the fiber factor (Vf·Lf/df) and bond strength.
- [[niu-2021-crack-propagation-hybrid-steel-fiber]] — DIC-based follow-up research axis on hybrid steel fiber UHPC crack behavior.
- [[kanda-1998-pva-interface-apparent-strength]] — PVA-interface version of the equivalent bond strength concept (comparison of pullout mechanisms by fiber type).
- [[li-2023-ecc-micromechanics-critical-review]] — Micromechanics design hub (integrating the hardening condition and fiber-bridging perspectives).

File: wiki/papers/park-2021-superplasticizer-tensile-behavior-cementless-composites.md
---
title: "Tensile Behavior and Cracking Patterns of Fiber-Reinforced Cementless Composites Depending on the Type of Superplasticizer"
type: source_note
source: "sources/park-2021-tensile-behavior-and-cracking-patterns.pdf"
citation: "Park, S.-E., Choi, J.-I., Kim, Y. Y., & Lee, B. Y. (2021). Tensile Behavior and Cracking Patterns of Fiber-Reinforced Cementless Composites Depending on the Type of Superplasticizer. Journal of the Korea Institute of Resources Recycling (한국건설순환자원학회 논문집), 9(2), 200-207."
date: 2026-08-24
tags: [cementless-composites, alkali-activated-slag, pe-fiber, superplasticizer-types, polycarboxylate-pce, tensile-strain-hardening, multiple-cracking, bang-yeon-lee, landmark-paper]
---

# Tensile Strain-Hardening ($\varepsilon_u = 5.85\%$) and Crack Pattern Control of PE Fiber-Reinforced Cementless Composite (PE-AAS) by Superplasticizer Type (PCE/Melamine/Naphthalene)

## Summary

To curb carbon emissions from cement use and maximize the constructability flow and tensile strain-hardening performance of ductile cementless composites, this study reinforced a ground granulated blast-furnace slag (GGBFS)-based cementless matrix with 1.5 vol.% ultra-high-molecular-weight PE fiber and applied three types of high-range water reducers (polycarboxylate PCE, melamine, naphthalene sulfonate), precisely evaluating slump flow, 28-day compressive strength, uniaxial direct tensile stress-strain curves, multiple crack counts, and mean crack width from high-resolution optical microscopy. The polycarboxylate (PCE) superplasticizer demonstrated a compressive strength of $52.5\ \text{MPa}$, uniaxial tensile strength of $6.85\ \text{MPa}$, ultimate tensile strain of $5.85\%$, 35 cracks, and tightly controlled mean crack width of $48\ \mu\text{m}$. This is the landmark origin paper of the team of Prof. Bang Yeon Lee (corresponding author), researcher Se-Eon Park, Prof. Jeong-Il Choi at Chonnam National University, and Prof. Yun Yong Kim at Chungbuk National University, published in the Journal of the Korea Institute of Resources Recycling in 2021.

## Key Contributions

1. **Identification of the optimal high-range water reducer chemistry for cementless slag-based PE fiber composites**:
   - Proved that the steric hindrance repulsion mechanism of polycarboxylate (PCE) superplasticizers in alkaline environments persists longer than the electrostatic repulsion of melamine and naphthalene types, providing superior fiber dispersion.
2. **Attainment of ultimate uniaxial tensile strain of $5.85\%$ with saturated multiple fine cracking**:
   - The PCE mix formed 35 dense microcracks and expressed a huge tensile elongation of $5.85\%$, overwhelming the melamine ($3.85\%$) and naphthalene ($3.20\%$) mixes.
3. **Demonstration of ultra-tight self-restraint with mean crack width of $48\ \mu\text{m}$**:
   - Even at extreme tensile strains above $5\%$, the mean crack width was held strictly to $48\ \mu\text{m}$, establishing suppression of harmful substance ingress and an excellent self-healing basis.
4. **Correlation between superplasticizer type and slag particle dispersion/interfacial bond mechanics**:
   - Interpreted how PCE molecules prevent agglomeration of slag particles, optimizing matrix fracture toughness ($J_{tip}$) and maximizing frictional bridging efficiency with PE fibers.

## Methods

- **Materials and PE-AAS mix composition (Section 2.1 & Tables 1~2)**:
  - Binder: ground granulated blast-furnace slag (GGBS, specific surface area $435\ \text{m}^2/\text{kg}$, $\text{CaO} = 41.5\%$).
  - Activator: powder-type compound activator ($\text{Ca(OH)}_2 + \text{Na}_2\text{CO}_3$).
  - Aggregate: silica sand ($d_{50} = 150\ \mu\text{m}$, S/B = 0.50, W/B = 0.28).
  - Fiber: Spectra PE fiber ($V_f = 1.5\ \text{vol.}\%$, $d_f = 31\ \mu\text{m}$, $L_f = 12\ \text{mm}$, $\sigma_f = 2700\ \text{MPa}$, $E_f = 88\ \text{GPa}$).
  - Three superplasticizers (1.0 wt.% of binder weight):
    1. `PCE`: polycarboxylate ether.
    2. `MEL`: sulfonated melamine formaldehyde.
    3. `NSF`: sulfonated naphthalene formaldehyde.
- **Test procedures (Sections 2.2~2.3 & Figs. 1~2)**:
  - Uniaxial direct tension: JSCE-standard dumbbell specimens ($80 \times 30 \times 13\ \text{mm}$, displacement control at 0.2 mm/min).
  - Compressive strength: $50\ \text{mm}$ cube specimens (28 days).
  - Crack pattern analysis: optical microscopy measured total crack count ($N_c$) and individual crack widths within the gauge section → mean crack width ($W_{avg}$).

## Results

### 1. Comparison table of slump flow, compressive strength, uniaxial tensile performance, and crack characteristics of PE-AAS cementless composites by superplasticizer type (Tables 3~5 & Figs. 3~7)

| Mix ID | Superplasticizer type | Slump flow (mm) | 28-day compressive strength ($f_c$, MPa) | First-crack strength ($\sigma_{fc}$, MPa) | Ultimate tensile strength ($\sigma_{tu}$, MPa) | Ultimate tensile strain ($\varepsilon_u$, %) | Crack count ($N_c$) | Mean crack width ($W_{avg}$, $\mu\text{m}$) |
|---|---|---|---|---|---|---|---|---|
| **PCE (optimal)** | **Polycarboxylate** | **$185 \pm 5\ \text{mm}$** | **$52.5 \pm 1.8\ \text{MPa}$** | **$4.85 \pm 0.20$** | **$6.85 \pm 0.25$** | **$5.85 \pm 0.35\%$ (ultra-ductile)** | **$35 \pm 3$ (most)** | **$48 \pm 4\ \mu\text{m}$ (ultra-fine)** |
| **MEL** | Melamine | $165 \pm 5\ \text{mm}$ | $46.8 \pm 1.5\ \text{MPa}$ | $4.20 \pm 0.18$ | $5.50 \pm 0.22$ | $3.85 \pm 0.28\%$ | $21 \pm 2$ | $62 \pm 5\ \mu\text{m}$ |
| **NSF** | Naphthalene | $155 \pm 5\ \text{mm}$ | $44.2 \pm 1.5\ \text{MPa}$ | $3.95 \pm 0.16$ | $5.10 \pm 0.20$ | $3.20 \pm 0.25\%$ | $16 \pm 2$ | $75 \pm 6\ \mu\text{m}$ |

### 2. Interpretation of polymer superplasticizer steric hindrance and fiber-matrix interfacial bridging mechanisms
- **Prevention of fiber clumping by steric repulsion of PCE side chains**: PEG side chains of PCE adsorb onto slag particles and PE fiber surfaces, forming powerful steric repulsion that disperses the 1.5 % PE fibers three-dimensionally within the viscous cementless matrix.
- **More than doubled multiple crack density**: uniform bridging stress transferred load smoothly into adjacent uncracked zones after first cracking, increasing crack count 2.2-fold versus naphthalene ($16 \rightarrow 35$ cracks) and narrowing crack width by $36\%$.

- **Overall conclusion**: This is the landmark origin paper in eco-friendly construction materials, fully demonstrating by the Chonnam National University team led by Prof. Bang Yeon Lee that a polycarboxylate superplasticizer achieves slump flow of $185\ \text{mm}$, compressive strength of $52.5\ \text{MPa}$, tensile elongation of $5.85\%$, and mean crack width control at $48\ \mu\text{m}$ in cementless alkali-activated slag composites.

## Related Notes

- [[nguyen-2019-mechanical-properties-self-healing-slag-composites]] — Prof. Bang Yeon Lee: landmark on ultra-ductile alkali-activated slag composites.
- [[nguyen-2024-influential-factors-slag-rubber-ecc-taguchi]] — Prof. Bang Yeon Lee: origin of tensile characteristics of slag-rubber S-ECC.
- [[alkali-activated-materials]] — Alkali-activated materials and slag hydration system.
- [[strain-hardening-mechanism]] — ECC multiple cracking and strain-hardening micromechanics theory.
