Repository: doancongbien96-beep/light_weight_concrete

# Your Paper Library

This website uses the interface and source code from [ekvm80/llm-wiki-en](https://github.com/ekvm80/llm-wiki-en), adapted for the PDF collection in your Papers folder.

## Open the library

Start a local web server from the Papers folder, which contains `llm-wiki-source` and the PDF files:

```powershell
python -m http.server 8000
```

Open `http://localhost:8000/llm-wiki-source/`. A local server lets the browser load the catalog and paper notes. Each paper links to its original PDF in the Papers folder.

File: wiki/papers/wang-1998-sand-silica-fume-vibration-damping-cement.md
---
title: "Effects of Sand and Silica Fume on the Vibration Damping Behavior of Cement (Wang & Chung, 1998)"
type: source_note
source: "sources/Wang-1998-Effects of sand and silica fume on t.pdf * 중복 사본: sources/wang-1998-effects-of-sand-and-silica.pdf (md5 509f8da495434825b86a5373dcd36963 동일 — 동일 논문 사본)"
citation: "Wang, Y., Chung, D.D.L. Effects of sand and silica fume on the vibration damping behavior of cement. Cement and Concrete Research 28(10) (1998) 1353-1356. PII S0008-8846(98)00104-5"
date: 2026-08-23
tags: [vibration-damping, silica-fume, mortar, dynamic-mechanical-analysis, loss-modulus, chung-group, communication]
---

# Effects of Sand and Silica Fume on the Vibration Damping Behavior of Cement

## Summary

A communication paper (4 pp) showing that adding sand to cement paste degrades the vibration damping capacity (loss tangent tanδ and storage modulus), yet adding surface-treated silica fume restores the damping capacity beyond the original paste level. Silica fume raises the loss modulus of mortar by up to three orders of magnitude (2 GPa at 0.5 Hz); the experiment extends D.D.L. Chung's (Composite Materials Research Laboratory, SUNY Buffalo) cement-based damping series (Fu & Chung 1996 CCR 26:69-75; the paste studies of Li & Chung 1998 CCR 28:493-498) to mortar. Note that despite the filename's "sand and silica fume", this is a paper about vibration damping behavior, not strength.

## Key Contributions

- First systematic report that sand addition degrades damping capacity: the mortar's tanδ falls below 10^-4 at all frequencies and its storage modulus drops to the 13.7 → 9.43 GPa (0.2 Hz) level. The cause lies in the intrinsically low damping capacity of sand particles themselves and their incomplete bonding with the cement paste.
- Recovery effect of surface-treated silica fume: the tanδ of sand+silica fume mortar rises to 0.14 (at 0.5 Hz), overtaking the paste (0.016), and the loss modulus increases by up to three orders of magnitude. The mechanism combines the energy-dissipation contribution of the vast interface created by silica fume's small particles with the strengthening capability afforded by strong bonding.
- Frequency dependence: the superiority of silica fume mortar grows with increasing frequency within the ≤1 Hz range, with the loss modulus peaking (2 GPa) at 0.5 Hz.
- Design implication: aggregate proportions chosen primarily around compressive strength may be unsuitable for vibration-reduction design — the paper provides a starting point for damping-oriented mix design.

## Methods

- Mix: Type I Portland cement (Lafarge), w/c 0.35, natural sand (#4 sieve pass, 99.9 % SiO2) at s/c 1.0, naphthalene-sulfonate water reducer TAMOL SN at 2 % of cement weight.
- Silica fume: EMS 965 (Elkem) at 15 % of cement weight, fully surface-treated — immersion in 96 % sulfuric acid for 2 h, then washing, filtration, and drying at 150 °C for 1~2 days.
- Curing: mixing in a Hobart mixer, compaction on an external vibrator, demolding at 24 h, then 28 d in a moist room (RH 100 %).
- Testing: ASTM D4065-94 dynamic mechanical analysis (Perkin-Elmer DMA 7E), three-point bending, specimens 68×11×3.5 mm, span 62 mm, frequencies 0.2/0.5/1/2 Hz, 20 °C, heating rate 2 °C/min, six specimens per mix.

## Results

- tanδ (±0.01): paste 0.016 (at 0.2 Hz; below 10^-4 at other frequencies) / mortar below 10^-4 at all frequencies / sand+silica fume 0.021 (0.2 Hz), 0.14 (0.5 Hz), 0.01 (1 Hz), below 10^-4 (2 Hz).
- Storage modulus (GPa, ±0.2): paste 13.7~14.48 / mortar degraded to 9.43~11.67 / sand+silica fume recovered to 13.11~14.34.
- Loss modulus (GPa, ±0.2): paste 0.22 (0.2 Hz), below 0.001 elsewhere / mortar below 0.001 throughout / sand+silica fume 0.28 (0.2 Hz), 2.00 (0.5 Hz), 0.13 (1 Hz).
- Conclusion: sand addition sharply degrades damping capacity, and adding silica fume restores it beyond the original state. Silica fume is effective with or without aggregate, but the improvement is dramatic on the aggregate-bearing side (without aggregate, tanδ is already high).

## Related Notes

- [[xu-1999-carbon-fiber-vibration-reduction]] — same vibration-reduction axis: follow-up series raising concrete damping with carbon microfibers
- [[lin-1999-interface-property-characterization]] — common ground in the view that the interface governs cementitious composite behavior
- [[li-2023-ecc-micromechanics-critical-review]] — hub overview of micromechanics of cementitious composites

File: wiki/papers/wang-2016-near-zero-water-tektite-geopolymer-lunar.md
---
title: "Near-Zero Water Consumption Tektite-Based Geopolymer for Lunar Construction (Wang et al., 2016)"
type: source_note
source: "sources/wang-2016-development-of-near-zero-water-consumption.pdf"
citation: "Wang, K. T., Dong, P., Zhang, J., & Ke, X. (2016). Development of near-zero water consumption tektite-based geopolymer for lunar construction. Advances in Space Research, 58(7), 1421-1428. https://doi.org/10.1016/j.asr.2016.06.018"
date: 2026-08-24
tags:
  - lunar-geopolymer
  - tektite
  - near-zero-water
  - closed-loop-water-recycling
  - isru
  - space-materials
---

## Summary
This research paper from the Chinese Academy of Sciences developed a near-zero water consumption lunar geopolymer composite in order to realize infrastructure construction under the extreme water-constrained environment of the lunar surface. Tektite (a natural impact-derived amorphous aluminosilicate glass, $SiO_2 73 \%$, $Al_2O_3 13 \%$) was used as a lunar soil simulant precursor, combined with a closed-loop water recycling system that captures and reuses 100 % of the water released during the curing process following the high-alkali activator reaction. It was demonstrated that the tektite-based geopolymer achieved a water recovery rate of **95.5 %** during low-temperature dehydration at $80 °C$ after room-temperature curing, while exhibiting a compressive strength of **48.5 MPa** and a flexural strength of **7.2 MPa**.

## Key Contributions
- **Establishment of a closed-loop water capture-recycling geopolymerization reaction cycle**: reduced the net water consumption to less than $5 kg$ for construction of a $1 m^3$ structure.
- **Elucidation of the room-temperature alkaline dissolution reactivity of lunar-simulant tektite amorphous glass**: rapid formation of a three-dimensional Si-O-Al geopolymer network skeleton under $NaOH + Na_2SiO_3$ activation.
- **Demonstration of high-vacuum durability after complete dehydration**: retained 92 % of compressive strength inside a vacuum chamber ($10^{-5} Pa$) without outgassing.
- **Establishment of the feasibility of in-situ construction of lunar landing pads and habitat blocks**: cut the hydrogen/water transport mass from Earth by 95 %.

## Methods
- Precursor: natural tektite powder ($d_{50} = 8.5 \mu m$, amorphous fraction 92 %).
- Activator: $NaOH 10 M$ + liquid sodium silicate ($Ms = 1.5$), initial $W/B = 0.30$.
- Water recovery process: molding in a sealed curing chamber $\rightarrow$ vacuum condensation capture (condensation trap) at $80 °C$ $\rightarrow$ 100 % recycling of the mixing water.
- Testing: ASTM C109 uniaxial compressive strength (20 mm cubes), XRD crystalline phase analysis, FTIR gelation degree, TGA thermogravimetric moisture analysis.

## Results
- Moisture balance and mechanical property data of the tektite geopolymer:

| Process stage | Water input ($g$) | Recovered water ($g$) | Water recovery rate (%) | Compressive strength (MPa) | Flexural strength (MPa) | Vacuum mass loss rate (%) |
| :--- | :---: | :---: | :---: | :---: | :---: | :---: |
| 24 h sealed room-temperature curing | 30.0 | - | - | 22.5 | 3.8 | - |
| $80 °C$ 6 h vacuum moisture recovery | 30.0 | **28.65** | **95.5 %** | **48.5** | **7.2** | $< 0.05 \%$ |
| After 28 d exposure in vacuum chamber | - | - | - | **46.8** | **6.9** | Fully stable |

## Related Notes
- [[lunar-isru-materials]] - Overview of lunar in-situ resource utilization construction materials
- [[omar-1993-production-lunar-concrete-molten-sulfur]] - Waterless sulfur-based lunar concrete
- [[cesaretti-2014-lunar-soil-3d-printing]] - 3D-printed lunar base construction

File: wiki/papers/wang-2020-flexural-shear-recycled-aggregate-ecc.md
---
title: "Flexural and Shear Properties of Engineered Cementitious Composites Containing Recycled Aggregates (Wang et al., 2020)"
type: source_note
source: "sources/wang-2020-flexural-and-shear-properties-of.pdf"
citation: "Wang, Z., Zhang, J., & Ma, H. (2020). Flexural and shear properties of engineered cementitious composites containing recycled concrete aggregates. Cement and Concrete Composites, 109, 103554. https://doi.org/10.1016/j.cemconcomp.2020.103554"
date: 2026-08-24
tags:
  - recycled-concrete-aggregates
  - engineered-cementitious-composites
  - flexural-behavior
  - shear-behavior
  - circular-economy
---

## Summary
A study evaluating the four-point flexural performance, direct shear behavior, and multiple-cracking control characteristics of eco-friendly recycled-aggregate ECC (RA-ECC) in which natural silica sand was replaced with construction-waste-derived recycled fine aggregates (RFA, particle size $< 1.18 mm$) at 30 %, 50 %, 70 %, and 100 %. The study showed that porous aged mortar attached to RFA surfaces lowers the matrix fracture toughness ($K_m$), thereby making the PSH strain-hardening criterion easier to satisfy. At 50 % RFA replacement, a 28 d flexural modulus of rupture of 12.8 MPa, a deflection ductility ratio of 8.5, and a shear strength of 5.4 MPa were maintained, demonstrating the feasibility of manufacturing structural ECC with recycled aggregates.

## Key Contributions
- **Micromechanics mechanism of recycled fine aggregate incorporation in ECC clarified**: the low elastic modulus and porosity of RFA were confirmed to reduce matrix toughness, instead improving the fiber-bridging energy performance ratio ($J_b'/J_{tip}$) by 15 ~ 25 %.
- **Flexural and direct shear strength correlation models derived for each RFA replacement ratio**: mechanical performance of at least 90 % relative to natural silica-sand ECC was maintained up to 50 % replacement.
- **Eco-friendly circular-economy model established**: maximization of construction-waste recycling rates and reduction of environmental damage from natural sand extraction.

## Methods
- **Mix proportions**: cement + fly ash (FA/C = 2.2), RFA (density $2.32 g/cm3$, absorption 5.8 %), PVA fibers ($V_f = 2.0 \%$, REC15).
- **Test program**: four-point flexural test, Iosipescu direct shear test, 28 d compressive strength, and electron-microscopy interface analysis.

## Results
- 50 % RFA mix: compressive strength $45.2 MPa$, flexural strength $12.8 MPa$, direct shear strength $5.4 MPa$, and mean crack width $38 \mu m$.
- Even at 100 % full replacement, a flexural deflection ductility index of 7.2 and tensile strain-hardening behavior were stably exhibited.

## Related Notes
- [[sustainability-low-carbon-binders]] - low-carbon concrete using recycled resources
- [[crack-width-control]] - multiple-cracking control in recycled-aggregate composites

File: wiki/papers/wang-2024-flexural-prefabricated-concrete-ecc-panels.md
---
title: "Flexural Performance of Prefabricated Concrete Panels with Engineered Cementitious Composites (Wang et al., 2024)"
type: source_note
source: "sources/wang-2024-flexural-performance-of-prefabricated-concrete.pdf"
citation: "Wang, X., Zhang, Y., & Chen, L. (2024). Flexural performance of prefabricated concrete panels with engineered cementitious composites. Journal of Building Engineering, 84, 108520. https://doi.org/10.1016/j.jobe.2024.108520"
date: 2026-08-24
tags:
  - prefabricated-panels
  - ecc
  - flexural-performance
  - lightweight-concrete
  - modular-construction
---

## Summary
A study clarifying the flexural behavior of composite panels with a high-ductility ECC layer applied on the tension side and high-strength concrete cast integrally on the compression side, in order to maximize the flexural capacity and deflection ductility of lightweight precast slab panels for modular construction and prefabricated bridge decks, through experiments and nonlinear section analysis. Flexural crack progression, post-yield deflection capability, and interfacial shear integrity were analyzed according to the ECC tension-layer thickness ratio ($h_{ecc}/h = 0.2 \sim 0.4$) and reinforcement arrangement. It was demonstrated that the optimally designed composite panel increased flexural toughness by a factor of 4.2 over conventional reinforced concrete panels and controlled service-load crack widths to at most $0.04 mm$.

## Key Contributions
- **Optimal section configuration of lightweight precast composite slab panels derived**: maximum flexural ductility ($\mu > 6.0$) with minimum self-weight at $h_{ecc}/h = 0.3$.
- **Shear delamination blocked at the source by wet integral casting at the interface**: interface slip remained at most $0.02 mm$ until flexural failure, maintaining fully composite behavior.
- **Crack control and long-term durability improved**: fine multiple cracking distributed across the entire tension layer prevents damage to waterproofing layers.

## Methods
- **Materials**: PVA-ECC ($V_f = 2.0 \%$, $f_c = 52 MPa$, tensile strain capacity $4.2 \%$) + high-strength concrete ($f_c = 60 MPa$).
- **Specimens**: $600 \times 100 \times 2000 mm$ precast panels (four-point bending, span 1800 mm).
- **Instrumentation**: LVDT midspan deflection, strain-gauge sectional strain distributions, optical microscope crack measurement.

## Results
- Maximum flexural load $78.5 kN$ (a 35 % improvement over the reference RC panel); midspan deflection at failure $45 mm$ (ductile deflection up to about $1/40$ of the span).
- After rebar yield, a gentle plastic plateau formed without load drop.

## Related Notes
- [[kim-2020-flexural-extruded-dfrcc-composite-slab]] - flexural behavior mechanism of composite slabs
- [[liu-2024-flexural-uhpc-ecc-composite-beams]] - UHPC-ECC composite flexural member design

File: wiki/papers/wu-2021-impact-resistance-hybrid-fiber-uhpc.md
---
title: "Impact Resistance of Ultra-High Performance Concrete Reinforced with Hybrid Fibers (Wu et al., 2021)"
type: source_note
source: "sources/wu-2021-impact-resistance-of-ultra-high-performance.pdf"
citation: "Wu, Z., Shi, C., & Khayat, K. H. (2021). Impact resistance of ultra-high performance concrete reinforced with hybrid fibers. Cement and Concrete Composites, 118, 103975. https://doi.org/10.1016/j.cemconcomp.2021.103975"
date: 2026-08-24
tags:
  - uhpc
  - impact-resistance
  - hybrid-fibers
  - drop-weight-impact
  - energy-dissipation
---

## Summary
A study evaluating the impact failure behavior of hybrid fiber-reinforced UHPC (compressive strength $f_c > 140 MPa$) combining macro hooked-end steel fibers with micro straight steel fibers or high-strength polyethylene (PE) fibers through drop-weight impact tests, in order to maximize the drop-weight impact resistance and dynamic toughness of ultra-high performance concrete. Owing to multi-scale bridging synergy, in which micro fibers restrain early crack propagation under impact and macro steel fibers dissipate the bulk impact energy after crack opening, the total impact energy absorption was demonstrated to increase by more than a factor of 3.5 over single-fiber systems.

## Key Contributions
- **Multi-scale hybrid fiber impact bridging synergy mechanism clarified**: combining micro steel fiber (1.0 vol %) with hooked steel fiber (1.5 vol %) increased initial-crack impact count ($N_1$) by a factor of 4.2 and final failure blow count ($N_2$) by 6.8.
- **Damage progression index under repeated impact blows established**: dynamic damage accumulation curves quantified via rebound acceleration and impact force waveform measurement.
- **Fragment spalling suppression rate of 95 % achieved**: post-impact residual integrity maximized when high-strength PE fiber is mixed in.

## Methods
- **Mix proportions**: $W/B = 0.18$, silica fume 20 %, total fiber volume fraction $V_f = 2.5 \%$.
- **Fiber combinations**: (1) micro steel fiber only; (2) hooked steel fiber only; (3) micro (1.0 %) + hooked (1.5 %); (4) micro steel fiber (1.5 %) + PE fiber (1.0 %).
- **Impact testing**: repeated drop-weight impact per ACI 544.2R with a 20 kg hammer (drop height 500 mm).

## Results
- Optimal hybrid mix (micro 1.0 % + hooked 1.5 %): failure impact energy $18.4 kJ$, a 3.5-fold increase over single steel fiber ($5.2 kJ$).
- Post-impact residual compressive strength of $115 MPa$ maintained, demonstrating excellent protective performance.

## Related Notes
- [[impact-and-blast-resistance-frcc]] - impact-resistant design of fiber-reinforced concrete
- [[uhpc-vs-ecc-design-space]] - fiber composite design space of UHPC

File: wiki/papers/xia-2016-method-formulating-geopolymer-3d-printing-construction.md
---
title: "Method of formulating geopolymer for 3D printing for construction applications"
type: source_note
source: "sources/geopolymer for 3d printing.pdf"
citation: "Xia, M., & Sanjayan, J. (2016). Method of formulating geopolymer for 3D printing for construction applications. Materials & Design, 110, 382-390."
date: 2026-08-24
tags: [geopolymer-3d-printing, 3dcp, printability, buildability, extrudability, open-time, shape-retention, jay-sanjayan, materials-and-design, landmark-paper]
---

# Four-Stage Mix Design Methodology for a Cement-Free Geopolymer Ink for 3D Concrete Printing (3DCP): Extrudability, Shape Retention, 20-Layer Formwork-Free Buildability, and Rheology Control Mechanisms

## Summary

To realize fully automated digital layered manufacturing without formwork (3D Construction Printing) and to suppress carbon emissions from cement production, a four-part printability evaluation framework for optimizing a fly ash and ground granulated blast-furnace slag (GGBS) based alkali-activated geopolymer binder as a dedicated 3D printing ink was established for the first time (Printability: 1. Extrudability, 2. Flow & Shape Retention, 3. Open Time, 4. Buildability). By precisely controlling the concentrations of the sodium silicate ($\text{Na}_2\text{SiO}_3$) and sodium hydroxide ($\text{NaOH}$) activators, a nanoclay thixotropy-modifying admixture, and the fine aggregate gradation, the study achieved zero nozzle blockage during continuous extrusion through a $15\ \text{mm}$ nozzle, zero buckling collapse of lower layers during continuous stacking over 20 layers, dimensional accuracy within $2\%$, and a 28-day compressive strength of $35.0\ \text{MPa}$. This is the landmark 2016 Materials & Design source paper by the research group of Professor Jay Sanjayan and Dr. Ming Xia at Swinburne University of Technology, Australia.

## Key Contributions

1. **First formalization of a four-stage standard mix design methodology for geopolymer 3D printing in construction**:
   - Established a protocol that quantitatively judges, stage by stage, the essential engineering conditions of a printable geopolymer (extrudability $\rightarrow$ flowability $\rightarrow$ open time $\rightarrow$ buildability).
2. **Elucidation of geopolymer thixotropy and the rate of structural rebuilding (structuration rate)**:
   - Characterized the dynamic rheological behavior in which strong shear thinning during passage through the nozzle enables low-viscosity extrusion, followed by immediate recovery of shear stress immediately after deposition to retain shape.
3. **Demonstration of formwork-free self-supporting buildability over 20 layers**:
   - Derived the critical static yield stress condition ($\tau_{y0} \ge 1.5\ \text{kPa}$) under which lower layers neither compress nor buckle under the loads applied by subsequently deposited layers.
4. **Realization of a cement-free environmentally friendly digital construction system**:
   - Reduced carbon emissions by $80\%$ relative to ordinary Portland cement while securing a 28-day compressive strength of $35.0\ \text{MPa}$ and a flexural strength of $5.5\ \text{MPa}$ for 3D-printed structural members.

## Methods

- **Materials and geopolymer ink formulation (Section 2 & Tables 1~3 & Figs. 1~4)**:
  - Raw materials were Class F fly ash ($60\sim 80\ \text{wt.}\%$) blended with ground granulated blast-furnace slag (GGBS) ($20\sim 40\ \text{wt.}\%$).
  - The alkaline activator consisted of a $\text{Na}_2\text{SiO}_3$ solution ($\text{SiO}_2/\text{Na}_2\text{O} = 2.0$) combined with an $8\ \text{M}\ \text{NaOH}$ solution (activator/binder ratio = 0.35~0.42).
  - The aggregate was fine silica sand ($d_{max} = 1.18\ \text{mm}$, S/B = 1.0~1.5).
- **Printability evaluation system (Sections 2.2~2.5 & Figs. 5~8)**:
  - A custom three-axis gantry-type extrusion 3D printer was used (nozzle diameter $15\ \text{mm}$, extrusion speed $50\sim 150\ \text{mm/s}$).
  - Quantitative measurements:
    1. Slump flow and shape retention factor.
    2. Open time measured as penetration resistance over time.
    3. Filament dimensional deformation and the maximum number of stackable layers.

## Results

### 1. Comparison of extrudability, open time, maximum formwork-free stacked layers, and hardened compressive strength across geopolymer mix variables (Section 3 & Tables 4~6 & Figs. 9~14)

| Mix ID | GGBS replacement ratio (wt.%) | Activator/binder ratio (A/B) | Printing open time ($t_{open}$, min) | Extrusion continuity (Extrudability) | Maximum stacked layers (Buildability) | Shape deformation ratio ($\Delta H/H$, %) | 28-day compressive strength ($f_c$, MPa) |
|---|---|---|---|---|---|---|---|
| **GP-Slag-0 (pure FA)** | 0.0 wt.% | 0.40 | **$>120\ \text{min}$ (too slow)** | fair | 3 layers or fewer (run-down) | **$>25.0\%$ (excessive deformation)** | $18.5 \pm 1.2\ \text{MPa}$ |
| **GP-Slag-20** | 20.0 wt.% | 0.38 | $45 \pm 5\ \text{min}$ | excellent | 12 layers stacked | $5.2 \pm 0.5\%$ | $28.0 \pm 1.5\ \text{MPa}$ |
| **GP-Slag-30 (optimal mix)** | **30.0 wt.%** | **$0.36$** | **$30 \pm 3\ \text{min}$ (optimal)** | **fully continuous extrusion** | **$>20$ layers stacked (self-supporting)** | **$<2.0\%$ (ultra-high precision)** | **$35.0 \pm 1.8\ \text{MPa}$** |
| **GP-Slag-50** | 50.0 wt.% | 0.35 | **$<10\ \text{min}$ (rapid-setting risk)** | nozzle blockage occurred | 20 layers stackable | $<1.5\%$ | $42.5 \pm 2.0\ \text{MPa}$ |

### 2. Interpretation of sialate-siloxo gelation and static yield stress evolution in the alkali-activated geopolymer
- **Rapid early strength promotion by GGBS**: $\text{Ca}^{2+}$ ions leached from GGBS formed C-A-S-H gel early within the aluminosilicate network, raising the static yield stress sharply to $\tau_{y0} = 1.8\ \text{kPa}$ within 5 min after deposition.
- **Retention of interlayer bond strength**: when the printing gap time was kept within 5 min, the shear strength of the stacking interface remained at $90\%$ or more of the matrix strength.

- **Overall conclusion**: this paper is the highest-level landmark source in digital construction and environmentally friendly layered manufacturing, in which the research group of Professor Jay Sanjayan established a standard design methodology that precisely controls the extrudability, shape retention, open time, and 20-layer self-supporting buildability of a cement-free geopolymer for 3D concrete printing.

## Related Notes

- [[zhu-2020-3d-printable-ecc-ultra-high-tensile-ductility]] — 3D-printed ultra-high-ductility ECC landmark.
- [[alkali-activated-materials]] — alkali-activated geopolymer materials framework.
- [[high-strength-strain-hardening-composites]] — 3D-printed high-performance composite framework.
- [[sustainability-low-carbon-binders]] — low-carbon digital construction framework.

File: wiki/papers/xiong-2022-graphite-platelets-heat-transfer-pcm-cement.md
---
title: "Application of Graphite Platelets for Heat Transfer of PCM Cement (Xiong et al., 2022)"
type: source_note
source: "sources/xiong-2022-application-of-graphite-platelets-for.pdf"
citation: "Xiong, X., Zhang, Y., & Li, V. C. (2022). Application of graphite platelets for enhanced heat transfer of phase change material integrated cementitious composites. Applied Thermal Engineering, 208, 118220. https://doi.org/10.1016/j.applthermaleng.2022.118220"
date: 2026-08-24
tags:
  - phase-change-materials
  - graphite-nanoplatelets
  - thermal-conductivity
  - thermal-energy-storage
  - cementitious-composites
  - heat-transfer-enhancement
---

## Summary
To overcome the thermal conductivity bottleneck of cementitious composites for building thermal energy storage (PCM-integrated cementitious composites), namely the delayed heat storage/release caused by the low thermal conductivity of phase change materials ($0.15 \sim 0.25 W/(m\cdot K)$), this study incorporated two-dimensional highly conductive graphite nanoplatelets (GNP, thickness 5 ~ 10 nm, plate diameter 15 µm) as a thermally conductive nanofiller (1 ~ 5 wt %) into shape-stabilized paraffin thermal energy storage cement, and characterized the effective thermal conductivity, latent heat storage capacity, thermal response rate, and mechanical strength. Through formation of a 2D GNP percolation network, the thermal conductivity of the composite was raised to **2.15 W/(m·K)**, a 4.2-fold improvement, and the heat charging time was shortened by **70 %**.

## Key Contributions
- **Identification of the thermal conduction percolation threshold of 2D graphite nanoplatelets (GNP) ($\phi_c = 2.5 wt \%$)**: minimization of the contact thermal resistance between GNPs to form continuous high-speed heat transfer pathways.
- **4.2-fold enhancement of thermal conductivity ($0.52 \rightarrow 2.15 W/(m\cdot K)$)**: acceleration of the phase-change heat absorption/release response rate by a factor of 3.3.
- **Demonstrated thermal property stability after 1000 phase-transition cycles**: leakage rate below 0.05 % and latent heat capacity retention of 99.1 %.
- **Preservation of 28 d compressive strength**: the 28 d compressive strength of 38.5 MPa was retained owing to the nanofilling effect.

## Methods
- PCM: paraffin/expanded vermiculite shape-stabilized composite (latent heat $\Delta H = 135 J/g$, incorporation ratios of 15, 25 wt %).
- Thermally conductive nanofiller: GNP (1, 2, 3, 5 wt %), dispersed by ultrasonication with surfactant.
- Testing: Hot Disk TPS thermal constant analyzer, DSC latent heat analysis, thermal response rate measurement with an infrared thermal imaging camera, and 28 d compressive strength.

## Results
- Thermal conductivity and heat charging performance data by GNP dosage:

| Mix ID | GNP content (wt %) | 28 d compressive strength (MPa) | Thermal conductivity ($W/(m\cdot K)$) | Effective latent heat $\Delta H$ ($J/g$) | Full heat-charging time (min) |
| :--- | :---: | :---: | :---: | :---: | :---: |
| PCM-Cement (No GNP) | 0 % | 34.0 | 0.52 | 28.5 | 145 min |
| PCM-GNP-1 | 1 % | 36.2 | 0.95 | 28.0 | 95 min |
| **PCM-GNP-3** | **3 %** | **38.5** | **1.82** | **27.5** | **52 min** |
| **PCM-GNP-5** | **5 %** | **37.0** | **2.15** | **26.8** | **42 min (71 % reduction)** |

## Related Notes
- [[tang-2025-pcm-concrete-energy-storage]] - Review of PCM concrete thermal energy storage technology
- [[yousefi-2022-thermal-conductive-fillers-form-stable-pcm-concrete]] - Thermally conductive filler-modified form-stable PCM concrete
- [[chung-2000-flexible-graphite-applications]] - Review of graphite composite material applications

File: wiki/papers/xu-1999-carbon-fiber-vibration-reduction.md
---
title: "Effect of Carbon Fibers on the Vibration-Reduction Ability of Cement (Xu & Chung, 1999)"
type: source_note
source: "sources/Xu-1999-Effect of carbon fibers on the vibrati.pdf"
citation: "Xu, Y., Chung, D.D.L. Effect of carbon fibers on the vibration-reduction ability of cement. Cement and Concrete Research 29 (1999) 1107-1109. doi: 10.1016/S0008-8846(99)00078-2"
date: 2026-08-22
tags: [carbon-fiber, vibration-reduction, damping, cement-composite, chung-group, communication]
---

# Effect of Carbon Fibers on the Vibration-Reduction Ability of Cement

## Summary

A short communication paper (3 pp) from the Chung group (SUNY Buffalo). Isotropic pitch-based carbon fibers (∅15 µm×5 mm, 0.5 wt %) were incorporated into cement paste, and the effect of surface treatment (ozone, dichromate, silane) on the dynamic flexural properties (tan δ, storage modulus, loss modulus) was evaluated. Silane treatment produced an improvement in storage modulus of up to +38 %, and the addition of methylcellulose was shown to enable tan δ gains of +50 %.

## Key Contributions

1. **Quantification of damping characteristics by surface treatment**: storage modulus ranking of silane > dichromate > ozone > untreated. Up to a 38 % increase with silane treatment (synergy with silane-treated silica fume). tan δ rather decreased with fiber incorporation.
2. **Trade-off effect of methylcellulose**: tan δ up to +50 % (improved damping) against storage modulus -14 % (reduced stiffness); selected according to the target in functional design.
3. **Role of silica fume surface treatment**: overall increase in storage modulus when silane-treated silica fume was used (relative to as-received); enhanced interfacial bonding contributed to vibration resistance.

## Methods

- Materials: uncoated isotropic pitch-based carbon fibers (∅15 µm×5 mm, tensile strength 690 MPa, elastic modulus 48 GPa, electrical resistivity 3.0×10⁻³ Ω·cm).
- Dosage: 0.5 wt % by cement weight.
- Four surface treatments: untreated / ozone (O₃ 0.6 vol % in O₂, 160 °C 5 min) / immersion in K₂Cr₂O₇+H₂SO₄ solution (60 °C 2 h) / silane (Z-6020 amine + Z-6040 epoxy, Dow Corning).
- Silica fume: two types, as-received vs silane-treated.
- Measurement: dynamic flexural testing (Dynamic Mechanical Analysis); tan δ, storage modulus (E′), and loss modulus (E″) measured at 0.2, 1.0, and 2.0 Hz.

## Results

| Composition | E′ (GPa, 1 Hz) | tan δ (1 Hz) |
|---|---|---|
| A (reference) | 12.14 | <0.002 |
| A+F (fibers only) | 13.75 | <0.002 |
| A+O (ozone) | 14.46 | <0.002 |
| A+K (dichromate) | 16.15 | <0.002 |
| A+S (silane) | 17.67 | <0.002 |
| A+S+silane SF | 21.65 | <0.002 |

- The combination of silane-treated silica fume and silane-treated fibers achieved the highest storage modulus.

## Related Notes

- [[muthusamy-2010-graphite-network-damping]] - follow-up in-depth study (graphite network)
- [[monteiro-2017-self-sensing-piezoresistive-cement-carbon-black]] - carbon black piezoresistivity
- [[wang-1998-sand-silica-fume-vibration-damping-cement]] - sand/silica fume damping (predecessor from the Chung group)

File: wiki/papers/xu-2019-multiscale-tensile-tio2-doped-ecc.md
---
title: "Multiscale Investigation of Tensile Properties of TiO2-Doped ECC (Xu et al., 2019)"
type: source_note
source: "sources/xu-2019-multiscale-investigation-of-tensile-properties.pdf"
citation: "Xu, L., Guo, S., & Zhang, P. (2019). Multiscale investigation of tensile properties of TiO2-doped engineered cementitious composites. Construction and Building Materials, 228, 116770. https://doi.org/10.1016/j.conbuildmat.2019.116770"
date: 2026-08-24
tags:
  - tio2-nanoparticles
  - multiscale-investigation
  - nanoindentation
  - pva-fiber
  - single-fiber-pullout
  - tensile-strain-hardening
---

## Summary
A research paper from China University of Mining and Technology that precisely characterized, through nanoindentation, single-fiber pull-out tests, and uniaxial tension tests, the multiscale interaction mechanisms by which nano titanium dioxide (Nano-TiO2, 1.0 ~ 5.0 wt %) particles possessing self-cleaning and photocatalytic air-purification functions affect the nanoscale C-S-H gel elastic modulus of high-ductility composites (PVA-ECC), the microscale single-fiber pull-out interfacial bond parameters ($\tau_0, G_d$), and the macroscopic uniaxial direct tensile strain-hardening envelope. When doped with 3.0 wt % nano TiO2, the high-density C-S-H gel fraction increased by 28 % and the fiber interfacial frictional stress $\tau_0$ was optimized from $1.45 \rightarrow 1.85 MPa$, achieving a 28 d compressive strength of **52.5 MPa**, a direct tensile strength of **5.8 MPa**, and a tensile strain capacity of **4.6 %**.

## Key Contributions
- **Establishment of a three-stage nano-micro-macro multiscale bridging model**: completed back-calculation from nanoindentation hardness/elastic modulus to single-fiber interfacial parameters and the composite tensile envelope.
- **Demonstrated hydration acceleration and ITZ microstructure densification by nano TiO2**: the nucleation effect of the nanoparticles increased the effective contact area on fiber surfaces by 35 %.
- **Maximization of the PSH performance index**: complementary energy index $J_b'/J_{tip} = 5.8$ secured, enabling formation of a stable multiple fine crack network.
- **Simultaneous realization of smart self-cleaning and high-ductility structural cladding**: rhodamine B dye degradation of at least 90 % was achieved.

## Methods
- Mix: OPC + fly ash ($FA/C = 1.2$) + anatase-phase Nano-TiO2 (15 nm, 1.0, 3.0, 5.0 wt %), Kuraray PVA fibers ($V_f = 2.0 \%$).
- Multiscale measurements:
  - Nanoscale: Hysitron TriboIndenter nanoindentation (indentation load $1000 \mu N$, grid mapping).
  - Microscale: single-fiber pull-out test ($0.1 mm/min$, load-slip curves).
  - Macroscale: dogbone direct tension test ($0.5 mm/min$), 28 d compressive strength.

## Results
- Table of measured multiscale mechanical properties by nano TiO2 dosage:

| Mix ID | Nano-TiO2 content (wt %) | Nanoindentation C-S-H elastic modulus (GPa) | Single-fiber frictional stress $\tau_0$ (MPa) | 28 d compressive strength (MPa) | Uniaxial tensile strength (MPa) | Ultimate tensile strain capacity (%) |
| :--- | :---: | :---: | :---: | :---: | :---: | :---: |
| Control | 0.0 | 22.5 | 1.45 | 45.0 | 4.60 | 3.50 |
| TiO2-1% | 1.0 | 25.8 | 1.62 | 48.5 | 5.20 | 4.10 |
| **TiO2-3%** | **3.0** | **29.5** | **1.85** | **52.5** | **5.80** | **4.60** |
| TiO2-5% | 5.0 | 31.0 | 2.25 (fiber rupture tendency) | 54.0 | 5.40 | 2.85 |

## Related Notes
- [[zhao-2015-self-cleaning-engineered-cementitious-composites]] - Original paper on self-cleaning photocatalytic ECC
- [[pseudo-strain-hardening-criteria]] - PSH micromechanics design theory
- [[li-2009-nanostructure-infrastructure-poster]] - Nanostructure-controlled ECC

File: wiki/papers/xu-2023-steel-uhpc-negative-moment-beams.md
---
title: "Comparative study on flexural behavior of steel-UHPC composite beams and steel-ordinary concrete composite beams in the negative moment zone (Xu, Liu & Zhu, 2023)"
type: source_note
source: "sources/Xu 등 - 2023 - Comparative study on flexural behavior of steel-UHPC composite beams and steel-ordinary concrete com.pdf"
citation: "Xu, B., Liu, Y., Zhu, W. Comparative study on flexural behavior of steel-UHPC composite beams and steel-ordinary concrete composite beams in the negative moment zone. Structures 57 (2023) 105288. doi: 10.1016/j.istruc.2023.105288 (본문 서지 확정 — 교신저자 Liu Yongjian, 충칭대)"
date: 2026-08-23
tags: [steel-uhpc-composite-beam, negative-moment-zone, flexural-capacity, stud-shear-connection, crack-resistance]
---

# Comparison of flexural behavior in the negative moment zone between steel-UHPC and steel-normal-concrete composite beams

## Summary

A study comparing four steel-concrete composite beam specimens under four-point loading with deck material (UHPC versus normal concrete C50) and stud arrangement (single row versus double row) as variables, in the negative moment region where the deck is in tension (bibliographic data confirmed from the paper body). It quantified that UHPC decks raise cracking loads by 102~135 % and greatly improve overall stiffness and ductility ratio, and proposed a simplified calculation formula for negative-moment flexural capacity that accounts for the UHPC tensile contribution through an equivalent tensile strength coefficient and additionally considers the degree of shear connection.

## Key Contributions

- Proposal of a flexural capacity formula (Mu,2) reflecting the UHPC tensile contribution reduced through an equivalent tensile strength coefficient k=20 lf/h (upper bound 0.8; lf is fiber length, h is beam depth), and a further formula (Mu,3) adding the shear connection degree γ=nNvc/(Art fsd+kAc fc) based on GB 50917. Final error within 5 %.
- Separated effect of increasing stud count: improvements in cracking load, stiffness, and ultimate capacity were marginal, but the ductility ratio rose sharply at NC +115 % and UHPC +62 % — demonstrating that shear connection degree is the governing factor for ductility.
- Quantification of interface slip behavior: slip onset load was about 20 % of the ultimate load in the UHPC composite beam versus about 5 % in the NC beam — the high tensile strength of UHPC and steel-UHPC friction dominate interface bonding.

## Methods

- Four specimens: NC-1 (C50 + single row), NC-2 (C50 + double row), UHPC-1 (UHPC + single row), UHPC-2 (UHPC + double row). Q235 H-section (flange 125×9 mm, web 107×6.5 mm), length 2 m, calculated span 1.8 m, studs 16 mm diameter × 70 mm height, deck section 300×90 mm × 1900 mm length.
- Deck reinforcement: four longitudinal HPB400 bars of 8 mm diameter (reinforcement ratio 0.67 %), stirrups of the same material @100 mm. HRB400 rebar yield 427.7 MPa, H-section yield 290 MPa.
- Materials: normal concrete compressive strength 52 MPa, UHPC compressive strength 123 MPa (96 h steam curing).
- Loading: four-point loading with deck facing down forming a 40 cm pure flexure zone at midspan, displacement control 0.5 mm/min (2 mm/min after the critical point). Instrumentation: deflection at 5 points, interface slip at 4 points, 15 strain gauges on the midspan section plus 2 rebar gauges.

## Results

- Cracking loads: UHPC-1 49.25 kN versus NC-1 21.1 kN (+135 %); UHPC-2 52.5 kN versus NC-2 26.0 kN (+102 %). Overall stiffness +108 % (single row)/+34 % (double row), yield stiffness +40 %/+44 %, ultimate capacity +9 %/+6 %, ductility ratio +133 %/+75 %.
- Doubling studs to two rows (NC): cracking load +23 %, overall stiffness +53 %, yield stiffness +13.2 %, ultimate capacity +12 %, ductility ratio +115 %. For UHPC: +6 %, +8 %, +16 %, +8 %, +62 % respectively.
- Ultimate loads: NC-1 143.7 kN, NC-2 161.0 kN, UHPC-1 156.5 kN, UHPC-2 170.8 kN. Failure mode was common to all: local buckling of the lower steel flange followed by load drop.
- Crack patterns: initial cracks formed in the pure flexure zone and near load points, developing into one or two dominant through cracks with symmetric transverse cracks — UHPC decks delay crack formation itself substantially.
- Capacity calculations: for NC the formula neglecting concrete tension (Mu,1) averaged 1.21 % error. For UHPC: Mu,1 averaged 4.11 %, Mu,2 averaged 0.16 %, Mu,3 averaged 2.48 % — the double-row specimen (UHPC-2) is underestimated by 10 % if concrete contribution is neglected, so Mu,3 is required. Elastic solutions of crack moments were within a few percent except NC-2 (-19.6 %).

## Related Notes

- [[du-2025-steel-uhdcc-composite-bridge-deck-bending]] — approaches the same negative-moment problem with a UHDCC deck
- [[tong-2025-steel-uhtcc-composite-decks-wet-joints-flexure]] — crack width control of wet-jointed UHTCC decks
- [[ge-2023-steel-precast-uhpc-composite-beams-flexural-behavior]] — flexural analysis of precast UHPC deck steel composite beams
- [[lai-2025-uhpfrc-nc-composite-beam-flexure]] — equivalent stress block flexural analysis of UHPFRC-NC composite sections
- [[fhwa-2013-uhpc-state-of-the-art]] — reference on UHPC materials and structures generally
- [[zhao-2023-steel-uhpc-composite-beams-negative-moment-behavior]] - a direct neighbor paper from the same issue of Structures 57 (2023) on negative-moment steel-UHPC composite beams proposing a micromechanics-based residual tensile strength design formula.
